Repository: zhangminghang613/FrontierSAMNet-Performance-Prediction-and-Virtual-Screening-of-Self-Assembled-Monolayers-for-OPVs

# FrontierSAMNet: Performance Prediction and Virtual Screening of Self-Assembled Monolayers for OPVs

This project is designed for research on self-assembled monolayer (SAM) materials for organic photovoltaics (OPVs

## Current Dataset Overview

The current `data/processed/sam_clean.csv` contains:

| Item | Count |
|---|---:|
| Experimental records | 541 |
| SAM groups | 130 |
| Training set | 382 |
| Validation set | 80 |
| Test set | 79 |
| RDKit descriptors | 217 |
| Morgan fingerprint bits | 1024 |
| Numerical process features | 13 |
| Categorical process features | 3 |

The data are split by `sam_group` to prevent the same SAM from leaking across the training, validation, and test sets.

File: results/tables/real_3D_design_rule_cell_summary.csv
anchor_rule,backbone_rule,spacer_rule,n,mean_pce,median_pce,min_pce,max_pce,high_fraction,low_fraction,x,y,z
Aryl P-acid,Other,Long/other,7,8.065238095238096,3.82,1.64,17.38,0.0,0.7142857142857143,1.0,3.0,3.0
Aryl P-acid,PACz core,Long/other,5,17.1881,17.4425,15.08,19.44,0.2,0.0,1.0,2.0,3.0
Other,Other,Long/other,22,6.309527777777777,5.44375,2.21,17.2,0.0,0.9545454545454546,2.0,3.0,3.0
P-acid,Other,Short C2,3,17.61,17.46,17.21,18.16,0.0,0.0,0.0,3.0,0.0
P-acid,Other,Short C4,10,13.495666666666668,17.35,1.81,19.290000000000003,0.3,0.3,0.0,3.0,2.0
P-acid,PACz core,Short C2,19,17.615855263157897,18.0125,12.46,19.895,0.3684210526315789,0.0,0.0,2.0,0.0
P-acid,PACz core,Short C3,10,17.70133333333333,18.11333333333333,13.54,19.396666666666665,0.4,0.0,0.0,2.0,1.0
P-acid,PACz core,Short C4,24,16.85290522787398,17.452361111111113,8.59,20.285,0.3333333333333333,0.08333333333333333,0.0,2.0,2.0
P-acid,Substituted PACz,Short C2,20,17.105008547008545,17.66,10.336666666666666,19.575000000000003,0.3,0.1,0.0,1.0,0.0
P-acid,Substituted PACz,Short C3,2,16.915000000000003,16.915000000000003,15.363333333333335,18.46666666666667,0.5,0.0,0.0,1.0,1.0
P-acid,Substituted PACz,Short C4,8,16.31373363095238,16.053267857142856,12.556666666666667,19.5,0.375,0.0,0.0,1.0,2.0

File: results/tables/sam_chemical_space_coordinates.csv
name,SMILES,pce_mean,record_count,PC1,PC2,doi
2PACz,O=P(O)(O)CCn1c2ccccc2c2ccccc21,16.55982142857143,112,1.024508792471426,-3.305134591322184,10.1021/acsami.2c01900
4PACz,O=P(O)(O)CCCCn1c2ccccc2c2ccccc21,16.703,10,1.6861076634856238,-1.9873468410561763,10.1021/acsami.2c01900
TDPA‑Cl,O=P(O)(O)CCCCN1c2cc(Cl)ccc2Sc2cc(Cl)ccc21,17.35,2,-1.6747458432932765,3.3812941976667292,10.1021/acs.langmuir.3c03610
P-4PACz,O=P(O)(O)CCCCn1c2ccccc2c2cc(-c3ccccc3)ccc21,18.114,5,4.311071091977653,-0.9395387791481729,10.1002/adfm.202512687
Me-4PACz,Cc1ccc2c(c1)c1ccc(C)cc1n2CCCCP(=O)(O)O,17.386535714285714,28,2.429886819879095,-1.1954531894688858,10.1002/smll.202411457
3-BPIC,O=P(O)(O)CCCCN1c2cc3c(cc2F)c2c4c(c5c(n(c6ccccc65)CCCCP(=O)(O)O)cc4)c4c3c(c3ccccc31)c(n4CCCCP(=O)(O)O)c2,16.439999999999998,2,17.11769715492202,7.889620793471267,10.1021/jacs.4c03917
Br-2PACz,O=P(O)(O)CCn1c2ccc(Br)cc2c2cc(Br)ccc21,17.725,16,1.7927090646591177,-2.53381217516969,10.1002/adfm.202512687
F8-SAM,O=P(O)(O)CCC(F)(F)C(F)(F)C(F)(F)C(F)(F)C(F)(F)C(F)(F)F,2.61,1,-7.086614447812027,15.67853840082046,10.1021/jp406625e
H8-SAM,O=P(O)(O)CCCCCCCC,1.81,1,-6.478655473773278,2.18661519920136,10.1021/jp406625e
Cl-2PACz,ClC1=CC2=C(N(CCP(O)(O)=O)C3=C2C=C(Cl)C=C3)C=C1,18.234615384615385,13,0.27407797969208353,-1.9546219939312233,10.1002/aenm.202303354
"4,5-Cl-2PACz",O=P(O)(O)CCn1c2cccc(Cl)c2c2c(Cl)cccc21,18.796666666666667,3,-0.1536480003956507,-1.78323083018456,10.1002/aenm.202303354
MeO-2PACz,COc1ccc2c(c1)c1cc(OC)ccc1n2CCP(=O)(O)O,13.833333333333334,3,2.1639985213122737,-1.977077234934364,10.1002/cssc.202100707
BCBBr-C4PA,OP(CCCCN1C2=C(C(C=CC=C3)=C3C=C2)C4=C1C=CC(Br)=C4)(O)=O,17.3575,4,4.208695075480667,-1.7914894351097324,10.1002/aenm.202300694
CBSA,O=S(=O)(O)c1ccc(Cl)cc1,8.211111111111112,9,-9.851672849171273,-3.9023228962916767,10.1002/adma.201600197
Cbz-2Ph,O=P(O)(O)CCCCn1c2ccc(-c3ccccc3)cc2c2cc(-c3ccccc3)ccc21,18.58818181818182,22,5.382588089208362,0.8515877719399779,10.1039/D4EE04479G
4Cl-PACz,O=P(O)(O)CCn1c2c(Cl)cc(Cl)cc2c2cc(Cl)cc(Cl)c21,17.5,4,-0.7914908368492175,0.04369386720761749,10.1016/j.cej.2022.140138
Br-2EPO,O=P(O)(O)CCN1c2ccc(Br)cc2Oc2cc(Br)ccc21,17.21,1,-1.1432490908391508,1.615163368594416,10.1002/adfm.202208793
Br-2EPT,O=P(O)(O)CCN1c2ccc(Br)cc2Sc2cc(Br)ccc21,17.46,1,-0.944315381147238,0.9162761075895279,10.1002/adfm.202208793
Br-2EPSe,O=P(O)(O)CCN1c2ccc(Br)cc2[Se]c2cc(Br)ccc21,18.16,2,-1.7243549085693926,0.33059233577355657,10.1002/adfm.202208793
JJ25,OP(O)(=O)CCCCN1C2=C(C3=CC=CC=C3C(Br)=C2)C2=C1C=C(Br)C1=CC=CC=C12,16.35857142857143,7,4.345923211966536,0.8739243399125934,10.1002/adfm.202303653
3-Br-2PACz,C1=CC2=C(C=C1Br)C3=C(N2CCP(=O)(O)O)C=CC=C3,17.333333333333332,6,1.9782713663762508,-3.986253869598189,10.1002/adfm.202406060
4PADCB,C1=CC=C2C(=C1)C=CC3=C2C4=C(N3CCCCP(=O)(O)O)C=CC5=CC=CC=C54,17.547222222222224,18,4.063024478333674,-0.36139304117262616,10.1002/adfm.202406060
PPh-2PACz,O=P(O)(O)CCn1c2cc(-c3ccc([*])cc3)ccc2c2ccc(-c3ccc([*])cc3)cc21,19.533333333333335,3,3.788739237851168,-0.9663340005934516,10.1002/adfm.202417786
Ph-2PACz,O=P(O)(O)CCn1c2cc(-c3ccccc3)ccc2c2ccc(-c3ccccc3)cc21,18.38,3,4.940485440045079,-0.39423890412066986,10.1002/adfm.202417786
t-Bu-3PACz,CC(C)(C)c1ccc2c(c1)c1cc(C(C)(C)C)ccc1n2CCCP(=O)(O)O,17.6,1,2.825468456768304,0.9354120468256938,10.1002/adfm.202418223
Ph-3PACz,O=P(O)(O)CCCn1c2ccc(-c3ccccc3)cc2c2cc(-c3ccccc3)ccc21,18.46666666666667,3,5.386073488481937,0.25063228560134476,10.1002/adfm.202418223
Bz-3PACz,O=P(O)(O)CCCn1c2ccc3ccccc3c2c2c3ccccc3ccc21,18.4,1,3.981398828756755,-0.8468760322215203,10.1002/adfm.202418223
JJ36,O=P(O)(O)CCCCn1c2cc(-c3ccccc3)ccc2c2ccc(-c3ccccc3)cc21,16.990000000000002,13,5.506352467478313,0.910899354856283,10.1002/adfm.202423178
JJ37,O=P(O)(O)c1ccc(-n2c3cc(-c4ccccc4)ccc3c3ccc(-c4ccccc4)cc32)cc1,15.678,5,2.6005994900688147,-0.3666564729586049,10.1002/adfm.202423178
CBSC,O=S(=O)(Cl)c1ccc(Cl)cc1,8.95,2,-9.99034392360506,-3.251291677949013,10.1002/adma.201600197
CBA,O=C(O)c1ccc(Cl)cc1,5.5875,4,-12.645791217623628,-5.704092216657375,10.1002/adma.201600197
FBA,O=C(O)c1ccc(F)cc1,4.92,2,-12.233378706537847,-4.673737386906684,10.1002/adma.201600197
BA,O=C(O)c1ccccc1,3.3699999999999997,3,-12.164671824565207,-6.597147490723933,10.1002/adma.201600197
2PAThCz,O=P(O)(O)CCn1c2cc(-c3ccsc3)ccc2c2ccc(-c3ccsc3)cc21,19.895,2,5.000887590789959,0.11603337799121084,10.1002/adma.202502485
4PAThCz,O=P(O)(O)CCCCn1c2cc(-c3ccsc3)ccc2c2ccc(-c3ccsc3)cc21,20.285,2,5.524009575003673,1.378654209472708,10.1002/adma.202502485
2Cl-3PACz,O=P(O)(O)CCCn1c2ccc(Cl)cc2c2cc(Cl)ccc21,15.363333333333335,3,0.8535273824517501,-1.1945104070095696,10.1002/advs.202410277
2Cl-4PACz,O=P(O)(O)CCCCn1c2ccc(Cl)cc2c2cc(Cl)ccc21,14.719999999999999,3,1.1368448381148897,-0.4670665366649397,10.1002/advs.202410277
2Cl-5PACz,O=P(O)(O)CCCCCn1c2ccc(Cl)cc2c2cc(Cl)ccc21,12.556666666666667,3,1.1015989325254711,0.4088589559896684,10.1002/advs.202410277
F-2PACz,O=P(O)(O)CCn1c2cc(F)ccc2c2ccc(F)cc21,17.7,1,0.44281372983217115,-0.32413309106121485,10.1002/aenm.202202503
"2,7-diCl-2PACz",O=P(O)(O)CCn1c2cc(Cl)ccc2c2ccc(Cl)cc21,15.225,4,0.1537672266299299,-1.9814909372407519,10.1002/aenm.202202503
I-2PACz,O=P(O)(O)CCn1c2cc(I)ccc2c2ccc(I)cc21,18.2,1,1.9358748584657273,-1.7090298433973294,10.1002/aenm.202202503
4PA-SAcF,O=P(O)(O)CCCCN1c2ccccc2C2(c3ccccc3-c3ccccc32)c2ccccc21,19.290000000000003,6,2.587031696631613,5.474772674979309,10.1002/aenm.202504541
4PA-DMAc,CC1(C)c2ccccc2N(CCCCP(=O)(O)O)c2ccccc21,16.83,1,-0.3744947678505739,2.850753340189649,10.1002/aenm.202504541
2-Br-4PACz,O=P(O)(O)CCCCn1c2ccccc2c2ccc(Br)cc21,18.56,1,2.622727867256879,-2.562302351874164,10.1002/anie.202401518
BrBACz,O=P(O)(O)CCCCn1c2ccc(Br)cc2c2ccc3ccccc3c21,19.215,4,3.7050364014162347,-1.860451146398291,10.1002/anie.202401518
JJ26,BrC1=CC=C2C3=C(N(CCCCP(O)(O)=O)C4=C3C5=CC=C(Br)C=C5C=C4)C=CC2=C1,19.05,3,5.024748034401838,0.5723174677475572,10.1002/anie.202502215
JJ32,O=P(O)(O)CCCCN1c2ccccc2Sc2nc3ccccc3nc21,19.21666666666667,6,1.1496112418484492,3.042063062995304,10.1002/anie.202507273
m-PhACz,O=P(O)(O)c1cccc(-n2c3ccccc3c3ccccc32)c1,19.44,1,-0.7627404896356269,-2.367429043305481,10.1002/cjoc.70241
p-PhACz,O=P(O)(O)c1ccc(-n2c3ccccc3c3ccccc32)cc1,18.3,1,-1.0877207697133389,-2.764433176104769,10.1002/cjoc.70241
p-DPAPCz,O=P(O)(O)c1ccc(N(c2ccccc2)c2ccccc2)cc1,17.38,1,-4.172479389839762,0.13020466858016697,10.1002/cjoc.70241
"2,6-diMeO-2PACz",COc1ccc2c(c1)c1ccc(OC)cc1n2CCP(=O)(O)O,10.336666666666666,3,2.6164188744269388,-2.4013158473523792,10.1002/ente.202501733
27-4p-PANI,[*]c1ccc2c(c1)n(CCCCP(=O)(O)O)c1ccc(Nc3c(C)cc(C)c(N[*])c3)cc12,8.59,1,4.103841676141595,0.3617515001914962,10.1002/marc.202401145
36-4p-PANI,[*]c1cc2c(cc1)n(CCCCP(=O)(O)O)c1cc(Nc3c(C)cc(C)c(N[*])c3)ccc12,11.36,1,4.0258228808108285,0.4675707269623991,10.1002/marc.202401145
36-2p-PANI,[*]c1cc2c(cc1)n(CCP(=O)(O)O)c1cc(Nc3c(C)cc(C)c(N[*])c3)ccc12,12.46,1,3.4938544976617827,-0.933755929396078,10.1002/marc.202401145
36-Ph-PANI,[*]c1cc2c(cc1)n(c1ccc(P(=O)(O)O)cc1)c1cc(Nc3c(C)cc(C)c(N[*])c3)ccc12,15.08,1,0.9368035590112611,-0.4819309776584961,10.1002/marc.202401145
P3HT-COOH,[*]c1cc(CCCCCCC(=O)O)sc1[*],11.120000000000001,2,-9.258584266147817,-1.9334574837965168,10.1002/smll.202410990
BnPA,O=P(O)(O)Cc1ccccc1,16.15,2,-6.244468764340249,-4.011724795587738,10.1002/solr.202201106
F5BnPA,O=P(O)(O)Cc1c(F)c(F)c(F)c(F)c1F,12.166666666666666,3,-7.543337584044543,5.604581237551625,10.1002/solr.202201106
2PACz-D1,O=P(O)(O)CCn1c2ccccc2c2cc3c(cc21)c1ccccc1n3CCP(=O)(O)O,19.44,1,7.96552656120265,0.19107560187358075,10.1007/s10118-025-3512-6
2PACz-D2,CCn1c2ccccc2c2ccc3c4ccccc4n(CCP(=O)(O)O)c3c21,16.05,1,4.794350195918759,-1.3352766496609307,10.1007/s10118-025-3512-6
Poly-2PACz,[*]c1cc2c(cc1)n(CCP(=O)(O)O)c1ccc([*])cc12,18.0125,8,-0.24475220315896593,-3.2333166505426356,10.1007/s11426-024-2054-8
3DBCP,O=P(O)(O)CCCn1c2cc3ccccc3cc2c2cc3ccccc3cc21,18.0,1,3.7098201049835335,-1.0581778927326784,10.1007/s11426-025-2745-0
3BCP,O=P(O)(O)CCCn1c2ccccc2c2cc3ccccc3cc21,19.2,1,3.2073318218925713,-2.5420325901076044,10.1007/s11426-025-2745-0
4BCP,O=P(O)(O)CCCCn1c2ccccc2c2cc3ccccc3cc21,18.54,5,3.397015029399984,-1.8978162293444907,10.1007/s11426-025-2745-0
4DBCP,O=P(O)(O)CCCCn1c2cc3ccccc3cc2c2cc3ccccc3cc21,19.0,1,3.775211307793517,-0.5580422725143899,10.1007/s11426-025-2745-0
1Cl-PACz,O=P(O)(O)CCn1c2ccccc2c2cc(Cl)ccc21,19.0,1,0.8193950546774101,-3.440436715818896,10.1016/j.cej.2024.149035
pCl-ph,O=P(O)(O)CCCCn1c2cc(-c3ccc(Cl)cc3)ccc2c2ccc(-c3ccc(Cl)cc3)cc21,14.14875,8,5.2052790669503395,2.2150912584005105,10.1016/j.cej.2024.158663
mCl-ph,O=P(O)(O)CCCCn1c2cc(-c3cccc(Cl)c3)ccc2c2ccc(-c3cccc(Cl)c3)cc21,17.6625,8,5.28796647586438,2.1331705859987204,10.1016/j.cej.2024.158663
N1-PACz,O=P(O)(O)CCCCn1c2cc(-c3cccc4ccccc34)ccc2c2ccc(-c3cccc4ccccc34)cc21,20.0,1,7.484015264734269,1.514378711680272,10.1016/j.cej.2025.171962
N2-PACz,O=P(O)(O)CCCCn1c2cc(-c3ccc4ccccc4c3)ccc2c2ccc(-c3ccc4ccccc4c3)cc21,19.0,1,7.753489840863086,1.5475921571723072,10.1016/j.cej.2025.171962
ThBr-4PACz,O=P(O)(O)CCCCn1c2ccccc2c2ccc(-c3csc(Br)c3)cc21,19.5,1,4.8639044290458635,-0.4046737264876001,10.1016/j.dyepig.2026.113829
"2,7-diBr-2PACz",O=P(O)(O)CCn1c2cc(Br)ccc2c2ccc(Br)cc21,17.345555555555553,18,1.6347602052959127,-2.5286037572636246,10.1016/j.joule.2024.03.009
"2,6-diBr-2PACz",O=P(O)(O)CCn1c2ccc(Br)cc2c2ccc(Br)cc21,11.696666666666667,3,2.2076539524906034,-3.006055466068012,10.1002/ente.202501733
BPC-M,O=P(O)(O)CCn1c2cc(-c3ccc(C)cc3)ccc2c2ccc(-c3ccc(C)cc3)cc21,17.98,5,5.565416716157391,0.5039918348217578,10.1016/j.joule.2024.03.013
BPC-F,O=P(O)(O)CCn1c2cc(-c3ccc(F)cc3)ccc2c2ccc(-c3ccc(F)cc3)cc21,13.7,2,4.7430801226895785,1.8671599512717716,10.1016/j.joule.2024.03.013
DM-BZCz,COc1cc(OC)cc(-c2ccc3c(c2)c2c4ccccc4ccc2n3CCP(=O)(O)O)c1,19.75,4,6.716612667423125,-0.8015740249356849,10.1016/j.mattod.2026.103252
BZCz,O=P(O)(O)CCn1c2ccccc2c2c3ccccc3ccc21,18.7,1,2.8783593382202115,-2.7563036521114084,10.1016/j.mattod.2026.103252
Ph-DIACz,O=P(O)(O)CCCn1c2ccccc2c2ccc3c4ccccc4n(-c4ccccc4)c3c21,19.396666666666665,3,6.068883782940017,-0.5480008681483634,10.1016/j.mser.2025.101171
Ph-DIBCz,O=P(O)(O)CCCn1c2ccccc2c2cc3c4ccccc4n(-c4ccccc4)c3cc21,18.226666666666663,3,6.558914864670642,-0.8777668517369235,10.1016/j.mser.2025.101171
"2,7-diMeO-2PACz",COc1ccc2c3ccc(OC)cc3n(CCP(=O)(O)O)c2c1,16.3,2,2.3125032472344733,-2.020794352799741,10.1016/j.mtener.2026.102195
BrPZPA,O=P(O)(O)CCCCN1c2cc(Br)ccc2Sc2ccc(Br)cc21,18.15,2,-0.5223767520564966,2.923944190100128,10.1016/j.mtener.2026.102195
PZPA,O=P(O)(O)CCCCN1c2ccccc2Sc2ccccc21,18.95,2,-1.3724051231127221,2.0287707158265773,10.1016/j.mtener.2026.102195
NBA,O=C(O)c1ccc([N+](=O)[O-])cc1,3.757,2,-11.158559634776925,-5.433170502057644,10.1016/j.solener.2022.05.002
C8-BA,CCCCCCCCB(O)O,3.068,1,-11.513965697756909,3.764207918593381,10.1016/j.mee.2020.111394
C10-BA,CCCCCCCCCCB(O)O,3.382,1,-11.105711711392408,5.30440527683505,10.1016/j.mee.2020.111394
C12-BA,CCCCCCCCCCCCB(O)O,3.434,1,-10.741396775012948,6.750784273744043,10.1016/j.mee.2020.111394
MNA,COc1ccc(N(c2ccc(-c3ccc(C(=O)O)cc3)cc2)c2ccc3ccccc3c2)cc1,6.87,4,-3.7535740873795205,0.46826046762691914,10.1016/j.jscs.2022.101575
TDPA-Cl,O=P(O)(O)CCCCN1c2ccc(Cl)cc2Sc2cc(Cl)ccc21,17.35,2,-1.511542526342297,3.095445319709137,10.1021/acs.langmuir.3c03610
F-4PACz,O=P(O)(O)CCCCn1c2ccc(F)cc2c2ccc(F)cc21,14.116666666666667,6,1.8360329986617863,0.5366801040895153,10.1021/acsaem.3c02946
Cz-Cl-4,O=P(O)(O)CCCCn1c2ccc(Cl)cc2c2ccc(Cl)cc21,14.3,1,1.5554785674256715,-0.9179892492588343,10.1021/acsaem.3c02946
Cz-Br-4,O=P(O)(O)CCCCn1c2ccc(Br)cc2c2ccc(Br)cc21,15.4,1,2.919162223072189,-1.541941261766709,10.1021/acsaem.3c02946
Cz-I-2,O=P(O)(O)CCn1c2ccc(I)cc2c2ccc(I)cc21,17.85,2,2.378352622846868,-2.121891058542635,10.1021/acsaem.3c02946
Cz-I-3,O=P(O)(O)CCCn1c2ccc(I)cc2c2ccc(I)cc21,17.3,1,2.812421715163039,-1.4495772553658248,10.1021/acsaem.3c02946
Cz-I-4,O=P(O)(O)CCCCn1c2ccc(I)cc2c2ccc(I)cc21,16.0,1,2.993697446835873,-0.8063127502586794,10.1021/acsaem.3c02946
3PACz,C1=CC=C2C(=C1)C3=CC=CC=C3N2CCCP(=O)(O)O,16.7,4,1.4706343548660197,-2.6662688608826217,10.1021/acsami.2c01900
pPhPADCB,O=P(O)(O)c1ccc(-n2c3cc4ccccc4cc3c3c4ccccc4ccc32)cc1,17.4425,4,1.8708857811507156,-1.845225853819597,10.1021/acsami.6c00619
3-CBA,O=C(O)c1cccc(Cl)c1,8.2,1,-12.453969668094302,-6.379717106724982,10.1021/acsami.7b00850
2-CBA,O=C(O)c1ccccc1Cl,7.4,1,-11.78999851695249,-5.987059906651684,10.1021/acsami.7b00850
"3,4-CBA",O=C(O)c1cc(Cl)c(Cl)cc1,8.7,1,-12.328281471153032,-4.8822763558005615,10.1021/acsami.7b00850
"2,3,4,5-CBA",O=C(O)c1c(Cl)c(Cl)c(Cl)c(Cl)c1,9.1,1,-11.338611198715157,-3.117832103720435,10.1021/acsami.7b00850
1F-2PACz,O=P(O)(O)CCn1c2ccccc2c2ccc(F)cc21,17.62,1,1.231951276562347,-2.3132743044152213,10.1021/acsenergylett.5c02585
1Cl-2PACz,O=P(O)(O)CCn1c2ccccc2c2ccc(Cl)cc21,19.575000000000003,2,0.8509966338086078,-3.389157431642657,10.1021/acsenergylett.5c02585
2-Br-2PACz,O=P(O)(O)CCn1c2ccccc2c2ccc(Br)cc21,19.515,2,1.8684630780358544,-3.9576438502253293,10.1021/acsenergylett.5c02585
1I-2PACz,O=P(O)(O)CCn1c2ccccc2c2ccc(I)cc21,18.72,1,2.0831618405961247,-3.3700334945453068,10.1021/acsenergylett.5c02585
1CF3-2PACz,O=P(O)(O)CCn1c2ccccc2c2ccc(C(F)(F)F)cc21,17.39,1,0.8737082077510256,-0.11208122135259677,10.1021/acsenergylett.5c02585
"2,6-diCl-2PACz",O=P(O)(O)CCn1c2ccc(Cl)cc2c2ccc(Cl)cc21,17.36,1,0.6524422408704932,-2.443072461049313,10.1021/acsenergylett.5c02585
3-BPIC-F,O=P(O)(O)CCCn1c2ccc(F)cc2c2ccc3c4cc(F)ccc4n(CCCP(=O)(O)O)c3c21,18.65,8,7.606070165216421,4.659780208311583,10.1021/acssuschemeng.6c01237
DB-Br,O=P(O)(O)CCCCn1c2ccc(Br)cc2c2cc(Br)ccc21,17.62,2,2.498334657152719,-1.0913116109139347,10.1021/acssuschemeng.6c01237
C3F4PAPTSi,Cl[Si](Cl)(Cl)CCCN(c1cc(F)c(F)cc1)c1cc(F)c(F)cc1,6.25,1,-8.190140877689272,10.681306002187005,10.1021/ja508453n
C6F4PAPTSi,Cl[Si](Cl)(Cl)CCCCCCN(c1cc(F)c(F)cc1)c1cc(F)c(F)cc1,5.3,1,-7.95087681103734,13.0398895237273,10.1021/ja508453n
C10F4PAPTSi,Cl[Si](Cl)(Cl)CCCCCCCCCCN(c1cc(F)c(F)cc1)c1cc(F)c(F)cc1,4.95,1,-7.2306557094984525,15.411012903590292,10.1021/ja508453n
C18F4PAPTSi,Cl[Si](Cl)(Cl)CCCCCCCCCCCCCCCCCCN(c1cc(F)c(F)cc1)c1cc(F)c(F)cc1,3.79,1,-6.324581699745165,19.994746213398365,10.1021/ja508453n
3-BPIC(i),O=P(O)(O)CCCn1c2ccccc2c2cc3c(cc21)c1ccccc1n3CCCP(=O)(O)O,13.54,1,8.585405284599952,1.4885192368479285,10.1021/jacs.4c03917
Th-Cz,O=P(O)(O)CCn1c2ccc(-c3cccs3)cc2c2cc(-c3cccs3)ccc21,19.571428571428573,7,4.6188617788381015,-0.4495186221408803,10.1021/jacs.5c08124
Ph-Cz,O=P(O)(O)CCn1c2ccc(-c3ccccc3)cc2c2cc(-c3ccccc3)ccc21,18.51,1,4.9012644833178305,-0.463225935590927,10.1021/jacs.5c08124
m-PhPACz,COc1cccc(-c2ccc3c(c2)c2ccc(-c4cccc(OC)c4)cc2n3CCP(=O)(O)O)c1,19.09,1,6.852355380060282,0.21260722240607513,10.1021/jacs.5c08124
MeO-4PACz,COc1ccc2c(c1)c1ccc(OC)cc1n2CCCCP(=O)(O)O,14.68,1,3.323529552173452,-1.0742434724040837,10.31635/ccschem.024.202404707
MeOF-4PACz,COc1ccc2c3cc(F)ccc3n(CCCCP(=O)(O)O)c2c1,18.99,3,2.585454820395635,-0.2843192223325141,10.31635/ccschem.024.202404707
CBZC4,CC(C)(C)c1ccc2c(c1)c1ccc(C(C)(C)C)cc1n2CCCCP(=O)(O)O,16.2,1,3.408622857454867,1.1062329805326216,10.1039/d4ta09141h
CBZC2,CC(C)(C)c1ccc2c(c1)c1ccc(C(C)(C)C)cc1n2CCP(=O)(O)O,16.4,1,2.8323302246721567,-0.13767553427636128,10.1039/d4ta09141h
6C2A,C1(C(C2(C(=C(C1(C2(Cl)Cl)Cl)Cl)Cl)Cl)C(=O)O)C(=O)O,17.2,2,-10.158332935072382,6.241345598487092,10.11777/j.issn1000-3304.2024.24312
3FMBPA,O=P(O)(O)Cc1ccc(C(F)(F)F)cc1,3.82,1,-6.472233220612861,0.5136512249686287,10.1063/1.4916182
BrDECz,COc1ccc(-c2ccc3c4cc(Br)ccc4n(CCP(=O)(O)O)c3c2)cc1OC,18.060000000000002,4,5.355847609061976,-0.868251695325851,10.1039/d4ee04515g
DECz,COc1ccc(-c2ccc3c(c2)c2ccc(-c4ccc(OC)c(OC)c4)cc2n3CCP(=O)(O)O)cc1OC,17.4525,4,7.4609867270480015,2.182337611110666,10.1039/d4ee04515g
C3-SAM,NCCC(=O)O,3.04,1,-12.85427271695289,-5.570541681621156,10.1088/1674-1056/27/7/078802
FOPA,O=P(O)(O)CC(F)(F)C(F)(F)C(F)(F)C(F)(F)C(F)(F)C(F)(F)F,3.4,1,-8.013158934752237,15.782105941133937,10.1039/b823148f
BBA,O=C(O)c1ccc(Br)cc1,2.21,2,-11.732701900359586,-6.397314341315904,10.1039/c1ee00005e
PPA,O=P(O)(O)c1ccccc1,1.64,1,-7.749961189587788,-4.6733192443114735,10.1039/c1ee00005e
BPA,O=P(O)(O)c1ccc(Br)cc1,2.7,1,-7.4348350360699795,-4.463871659017699,10.1039/c1ee00005e
CPA,O=P(O)(O)c1ccc(Cl)cc1,2.6,1,-8.3251852276862,-3.7022339525861985,10.1039/c1ee00005e

File: results/tables/sam_molecular_space_coordinates_unique_smiles.csv
name,canonical_smiles,pce_mean,pce_group,record_count,PC1,PC2
27-4p-PANI,*Nc1cc(Nc2ccc3c(c2)c2ccc(*)cc2n3CCCCP(=O)(O)O)c(C)cc1C,8.59,low,1,1.7507676879260448,0.4218713484526179
36-Ph-PANI,*Nc1cc(Nc2ccc3c4cc(*)ccc4n(-c4ccc(P(=O)(O)O)cc4)c3c2)c(C)cc1C,15.08,middle,1,-0.8066831286242827,-1.6505369469081042
36-4p-PANI,*Nc1cc(Nc2ccc3c4cc(*)ccc4n(CCCCP(=O)(O)O)c3c2)c(C)cc1C,11.36,low,1,1.7288214883828303,0.3427399663454099
36-2p-PANI,*Nc1cc(Nc2ccc3c4cc(*)ccc4n(CCP(=O)(O)O)c3c2)c(C)cc1C,12.46,middle,1,1.5169477910776998,-1.8915889228817453
P3HT-COOH,*c1cc(CCCCCCC(=O)O)sc1*,11.120000000000001,low,2,-2.754385090122729,0.28824085186600995
PPh-2PACz,*c1ccc(-c2ccc3c4ccc(-c5ccc(*)cc5)cc4n(CCP(=O)(O)O)c3c2)cc1,19.533333333333335,high,3,1.157030347280451,-1.7263950203941887
Poly-2PACz,*c1ccc2c(c1)c1cc(*)ccc1n2CCP(=O)(O)O,18.0125,middle,8,0.8647688450237412,-1.1919295915489418
t-Bu-3PACz,CC(C)(C)c1ccc2c(c1)c1cc(C(C)(C)C)ccc1n2CCCP(=O)(O)O,17.6,middle,1,0.9954543320191434,0.5819470380218678
CBZC4,CC(C)(C)c1ccc2c(c1)c1ccc(C(C)(C)C)cc1n2CCCCP(=O)(O)O,16.2,middle,1,1.5361196433359432,0.7504866826273174
CBZC2,CC(C)(C)c1ccc2c(c1)c1ccc(C(C)(C)C)cc1n2CCP(=O)(O)O,16.4,middle,1,1.3242459460308127,-1.483842206599837
4PA-DMAc,CC1(C)c2ccccc2N(CCCCP(=O)(O)O)c2ccccc21,16.83,middle,1,-0.5719605196037222,1.9714501645834193
C8-BA,CCCCCCCCB(O)O,3.068,low,1,-2.9494703272431235,0.06335104529360902
C10-BA,CCCCCCCCCCB(O)O,3.382,low,1,-2.9494703272431235,0.06335104529360902
C12-BA,CCCCCCCCCCCCB(O)O,3.434,low,1,-2.9494703272431235,0.06335104529360902
H8-SAM,CCCCCCCCP(=O)(O)O,1.81,low,1,-1.351011988801505,0.8495643565777087
2PACz-D2,CCn1c2ccccc2c2ccc3c4ccccc4n(CCP(=O)(O)O)c3c21,16.05,middle,1,0.9077087111405953,-0.9734053529168099
DM-BZCz,COc1cc(OC)cc(-c2ccc3c(c2)c2c4ccccc4ccc2n3CCP(=O)(O)O)c1,19.75,high,4,1.4870256410533977,-1.0123879721043663
DECz,COc1ccc(-c2ccc3c(c2)c2ccc(-c4ccc(OC)c(OC)c4)cc2n3CCP(=O)(O)O)cc1OC,17.4525,middle,4,1.7185797347491611,-2.0037378658698217
BrDECz,COc1ccc(-c2ccc3c4cc(Br)ccc4n(CCP(=O)(O)O)c3c2)cc1OC,18.060000000000002,middle,4,1.8894998236088323,-1.725303626427978
MNA,COc1ccc(N(c2ccc(-c3ccc(C(=O)O)cc3)cc2)c2ccc3ccccc3c2)cc1,6.87,low,4,-2.546126232014153,-0.2654932161561825
MeO-2PACz,COc1ccc2c(c1)c1cc(OC)ccc1n2CCP(=O)(O)O,13.833333333333334,middle,3,1.0063228963483832,-1.3682905653845936
MeO-4PACz,COc1ccc2c(c1)c1ccc(OC)cc1n2CCCCP(=O)(O)O,14.68,middle,1,1.7305416567127203,0.47468092010627577
"2,6-diMeO-2PACz",COc1ccc2c(c1)c1ccc(OC)cc1n2CCP(=O)(O)O,10.336666666666666,low,3,1.5186679594075896,-1.7596479691208788
MeOF-4PACz,COc1ccc2c3cc(F)ccc3n(CCCCP(=O)(O)O)c2c1,18.99,high,3,1.70329737663091,0.419249457032402
"2,7-diMeO-2PACz",COc1ccc2c3ccc(OC)cc3n(CCP(=O)(O)O)c2c1,16.3,middle,2,1.1729187532887446,-1.7146366872139092
m-PhPACz,COc1cccc(-c2ccc3c(c2)c2ccc(-c4cccc(OC)c4)cc2n3CCP(=O)(O)O)c1,19.09,high,1,1.7905893504647081,-1.918690433909357
BPC-M,Cc1ccc(-c2ccc3c4ccc(-c5ccc(C)cc5)cc4n(CCP(=O)(O)O)c3c2)cc1,17.98,middle,5,1.266004181054313,-1.6785150382423264
Me-4PACz,Cc1ccc2c(c1)c1ccc(C)cc1n2CCCCP(=O)(O)O,17.386535714285714,middle,28,1.56741778412325,0.8133016050231413
C18F4PAPTSi,Fc1ccc(N(CCCCCCCCCCCCCCCCCC[Si](Cl)(Cl)Cl)c2ccc(F)c(F)c2)cc1F,3.79,low,1,-3.4020311054832812,0.1761841074931844
C10F4PAPTSi,Fc1ccc(N(CCCCCCCCCC[Si](Cl)(Cl)Cl)c2ccc(F)c(F)c2)cc1F,4.95,low,1,-3.4020311054832812,0.1761841074931844
C6F4PAPTSi,Fc1ccc(N(CCCCCC[Si](Cl)(Cl)Cl)c2ccc(F)c(F)c2)cc1F,5.3,low,1,-3.4020311054832812,0.1761841074931844
C3F4PAPTSi,Fc1ccc(N(CCC[Si](Cl)(Cl)Cl)c2ccc(F)c(F)c2)cc1F,6.25,low,1,-3.304115533243166,0.15078012597065096
C3-SAM,NCCC(=O)O,3.04,low,1,-2.9316936390007395,-0.0228833225402503
6C2A,O=C(O)C1C(C(=O)O)C2(Cl)C(Cl)=C(Cl)C1(Cl)C2(Cl)Cl,17.2,middle,2,-2.93104858641826,-0.03919468329990458
"2,3,4,5-CBA",O=C(O)c1cc(Cl)c(Cl)c(Cl)c1Cl,9.1,low,1,-3.0781420567096647,-0.17278557114126117
BBA,O=C(O)c1ccc(Br)cc1,2.21,low,2,-3.0094407058430406,-0.06194154523781766
"3,4-CBA",O=C(O)c1ccc(Cl)c(Cl)c1,8.7,low,1,-3.159596991397298,-0.18439301181732295
CBA,O=C(O)c1ccc(Cl)cc1,5.5875,low,4,-3.360418012986571,-0.12241762922811802
FBA,O=C(O)c1ccc(F)cc1,4.92,low,2,-3.1405994065169023,-0.272373992137915
NBA,O=C(O)c1ccc([N+](=O)[O-])cc1,3.757,low,2,-3.127497991729613,-0.29552407644702233
3-CBA,O=C(O)c1cccc(Cl)c1,8.2,low,1,-3.033644271167733,-0.0729040501890216
BA,O=C(O)c1ccccc1,3.3699999999999997,low,3,-2.951691275803006,-0.019897555757686813
2-CBA,O=C(O)c1ccccc1Cl,7.4,low,1,-2.983235096108193,0.06195436400265274
FOPA,O=P(O)(O)CC(F)(F)C(F)(F)C(F)(F)C(F)(F)C(F)(F)C(F)(F)F,3.4,low,1,-2.28633418333935,-0.5132148849536198
F8-SAM,O=P(O)(O)CCC(F)(F)C(F)(F)C(F)(F)C(F)(F)C(F)(F)C(F)(F)F,2.61,low,1,-1.8056180066603809,-0.42698366014976846
2Cl-5PACz,O=P(O)(O)CCCCCn1c2ccc(Cl)cc2c2cc(Cl)ccc21,12.556666666666667,middle,3,0.7668038246603249,1.3352402633446074
BrPZPA,O=P(O)(O)CCCCN1c2cc(Br)ccc2Sc2ccc(Br)cc21,18.15,middle,2,-0.6463485661010809,2.118721715096981
TDPA-Cl,O=P(O)(O)CCCCN1c2ccc(Cl)cc2Sc2cc(Cl)ccc21,17.35,middle,2,-0.913353658367562,2.003809742207989
TDPA‑Cl,O=P(O)(O)CCCCN1c2ccc(Cl)cc2Sc2ccc(Cl)cc21,17.35,middle,2,-0.9719911053437212,2.1304943932874156
4PA-SAcF,O=P(O)(O)CCCCN1c2ccccc2C2(c3ccccc3-c3ccccc32)c2ccccc21,19.290000000000003,high,6,-0.7272496087687744,2.0680768590354317
PZPA,O=P(O)(O)CCCCN1c2ccccc2Sc2ccccc21,18.95,high,2,-0.8153579634332729,2.227354236078481
JJ32,O=P(O)(O)CCCCN1c2ccccc2Sc2nc3ccccc3nc21,19.21666666666667,high,6,-0.7485982882662378,2.364294623734209
pCl-ph,O=P(O)(O)CCCCn1c2cc(-c3ccc(Cl)cc3)ccc2c2ccc(-c3ccc(Cl)cc3)cc21,14.14875,middle,8,1.0561803454217533,0.7101760934703667
N2-PACz,O=P(O)(O)CCCCn1c2cc(-c3ccc4ccccc4c3)ccc2c2ccc(-c3ccc4ccccc4c3)cc21,19.0,high,1,1.5218688950774009,1.0577357177740108
mCl-ph,O=P(O)(O)CCCCn1c2cc(-c3cccc(Cl)c3)ccc2c2ccc(-c3cccc(Cl)c3)cc21,17.6625,middle,8,1.159095094617424,0.8189336783020336
N1-PACz,O=P(O)(O)CCCCn1c2cc(-c3cccc4ccccc34)ccc2c2ccc(-c3cccc4ccccc34)cc21,20.0,high,1,1.5208258157850705,1.1574392620963527
JJ36,O=P(O)(O)CCCCn1c2cc(-c3ccccc3)ccc2c2ccc(-c3ccccc3)cc21,16.990000000000002,middle,13,1.3332204387210134,0.793005861033482
4PAThCz,O=P(O)(O)CCCCn1c2cc(-c3ccsc3)ccc2c2ccc(-c3ccsc3)cc21,20.285,high,2,1.3102989753401377,0.6762803618533126
JJ25,O=P(O)(O)CCCCn1c2cc(Br)c3ccccc3c2c2c3ccccc3c(Br)cc21,16.35857142857143,middle,7,0.8217079797154808,1.753843966379483
3-BPIC,O=P(O)(O)CCCCn1c2cc3c(cc2F)c2cc4c(c-3c(c3c2ccc2c3c3ccccc3n2CCCCP(=O)(O)O)n4CCCCP(=O)(O)O)c2ccccc21,16.439999999999998,middle,2,1.452969820919823,1.2971971715862693
4DBCP,O=P(O)(O)CCCCn1c2cc3ccccc3cc2c2cc3ccccc3cc21,19.0,high,1,1.075962475464598,1.504371245796183
Cbz-2Ph,O=P(O)(O)CCCCn1c2ccc(-c3ccccc3)cc2c2cc(-c3ccccc3)ccc21,18.58818181818182,high,22,1.2716616522388133,1.1327342471338155
BCBBr-C4PA,O=P(O)(O)CCCCn1c2ccc(Br)cc2c2c3ccccc3ccc21,17.3575,middle,4,1.4121194677429458,1.9964326303993885
DB-Br,O=P(O)(O)CCCCn1c2ccc(Br)cc2c2cc(Br)ccc21,17.62,middle,2,1.2304298233037474,1.4453786845640249
Cz-Br-4,O=P(O)(O)CCCCn1c2ccc(Br)cc2c2ccc(Br)cc21,15.4,middle,1,1.7505416726994638,1.066423899629492
BrBACz,O=P(O)(O)CCCCn1c2ccc(Br)cc2c2ccc3ccccc3c21,19.215,high,4,1.463496097977163,1.8932575447138127
2Cl-4PACz,O=P(O)(O)CCCCn1c2ccc(Cl)cc2c2cc(Cl)ccc21,14.719999999999999,middle,3,0.8223118777767332,1.3154548903934205
Cz-Cl-4,O=P(O)(O)CCCCn1c2ccc(Cl)cc2c2ccc(Cl)cc21,14.3,middle,1,1.3343686023039016,0.9260223119696891
F-4PACz,O=P(O)(O)CCCCn1c2ccc(F)cc2c2ccc(F)cc21,14.116666666666667,middle,6,1.5259012300326036,0.7376454068161461
Cz-I-4,O=P(O)(O)CCCCn1c2ccc(I)cc2c2ccc(I)cc21,16.0,middle,1,1.6299102701610226,0.7296990920111985
JJ26,O=P(O)(O)CCCCn1c2ccc3cc(Br)ccc3c2c2c3ccc(Br)cc3ccc21,19.05,high,3,1.0695832868864537,1.6499837269820672
4PADCB,O=P(O)(O)CCCCn1c2ccc3ccccc3c2c2c3ccccc3ccc21,17.547222222222224,middle,18,0.8514956958428305,1.904033576513994
P-4PACz,O=P(O)(O)CCCCn1c2ccccc2c2cc(-c3ccccc3)ccc21,18.114,middle,5,1.5968905109980283,1.0164820658954916
4BCP,O=P(O)(O)CCCCn1c2ccccc2c2cc3ccccc3cc21,18.54,high,5,1.594893179022461,1.3633086396044782
ThBr-4PACz,O=P(O)(O)CCCCn1c2ccccc2c2ccc(-c3csc(Br)c3)cc21,19.5,high,1,1.8117970031421236,1.0431808740035153
2-Br-4PACz,O=P(O)(O)CCCCn1c2ccccc2c2ccc(Br)cc21,18.56,high,1,1.6809322871505017,1.2510264502029327
4PACz,O=P(O)(O)CCCCn1c2ccccc2c2ccccc21,16.703,middle,10,1.060569244513148,1.337955878830006
3DBCP,O=P(O)(O)CCCn1c2cc3ccccc3cc2c2cc3ccccc3cc21,18.0,middle,1,1.0471158131908964,0.9503039505519097
Ph-3PACz,O=P(O)(O)CCCn1c2ccc(-c3ccccc3)cc2c2cc(-c3ccccc3)ccc21,18.46666666666667,high,3,1.242814989965111,0.5786669518895424
2Cl-3PACz,O=P(O)(O)CCCn1c2ccc(Cl)cc2c2cc(Cl)ccc21,15.363333333333335,middle,3,0.7934652155030313,0.7613875951491476
3-BPIC-F,O=P(O)(O)CCCn1c2ccc(F)cc2c2ccc3c4cc(F)ccc4n(CCCP(=O)(O)O)c3c21,18.65,high,8,0.9479703256073357,0.5442526563652366
Cz-I-3,O=P(O)(O)CCCn1c2ccc(I)cc2c2ccc(I)cc21,17.3,middle,1,1.601063607887321,0.1756317967669252
Bz-3PACz,O=P(O)(O)CCCn1c2ccc3ccccc3c2c2c3ccccc3ccc21,18.4,high,1,0.8226490335691287,1.349966281269721
3-BPIC(i),O=P(O)(O)CCCn1c2ccccc2c2cc3c(cc21)c1ccccc1n3CCCP(=O)(O)O,13.54,middle,1,1.4743586711609338,0.6096405232812123
Ph-DIBCz,O=P(O)(O)CCCn1c2ccccc2c2cc3c4ccccc4n(-c4ccccc4)c3cc21,18.226666666666663,middle,3,1.3435040670206355,0.494921038666639
3BCP,O=P(O)(O)CCCn1c2ccccc2c2cc3ccccc3cc21,19.2,high,1,1.5660465167487587,0.8092413443602056
Ph-DIACz,O=P(O)(O)CCCn1c2ccccc2c2ccc3c4ccccc4n(-c4ccccc4)c3c21,19.396666666666665,high,3,0.8725292538181978,0.6795247057032479
3PACz,O=P(O)(O)CCCn1c2ccccc2c2ccccc21,16.7,middle,4,1.0317225822394465,0.783888583585733
Br-2EPO,O=P(O)(O)CCN1c2ccc(Br)cc2Oc2cc(Br)ccc21,17.21,middle,1,-0.7521089170657499,0.06772578431948215
Br-2EPT,O=P(O)(O)CCN1c2ccc(Br)cc2Sc2cc(Br)ccc21,17.46,middle,1,-0.7766735540661739,0.33205688093598973
Br-2EPSe,O=P(O)(O)CCN1c2ccc(Br)cc2[Se]c2cc(Br)ccc21,18.16,middle,2,-0.6884041731494475,0.07296041897631027
4Cl-PACz,O=P(O)(O)CCn1c2c(Cl)cc(Cl)cc2c2cc(Cl)cc(Cl)c21,17.5,middle,4,-0.3680970649966403,-0.8090467519751637
BPC-F,O=P(O)(O)CCn1c2cc(-c3ccc(F)cc3)ccc2c2ccc(-c3ccc(F)cc3)cc21,13.7,middle,2,1.0641252545862936,-1.6741091586665846
Ph-2PACz,O=P(O)(O)CCn1c2cc(-c3ccccc3)ccc2c2ccc(-c3ccccc3)cc21,18.38,middle,3,1.1213467414158829,-1.4413230281936724
2PAThCz,O=P(O)(O)CCn1c2cc(-c3ccsc3)ccc2c2ccc(-c3ccsc3)cc21,19.895,high,2,1.0984252780350077,-1.5580485273738416
"2,7-diBr-2PACz",O=P(O)(O)CCn1c2cc(Br)ccc2c2ccc(Br)cc21,17.345555555555553,middle,18,1.0138896091090386,-1.1723852044134995
"2,7-diCl-2PACz",O=P(O)(O)CCn1c2cc(Cl)ccc2c2ccc(Cl)cc21,15.225,middle,4,0.6457268126506639,-1.251627962395652
F-2PACz,O=P(O)(O)CCn1c2cc(F)ccc2c2ccc(F)cc21,17.7,middle,1,0.8421042677714958,-1.4477458211613565
I-2PACz,O=P(O)(O)CCn1c2cc(I)ccc2c2ccc(I)cc21,18.2,middle,1,0.9467993321066794,-1.456087425091246
Ph-Cz,O=P(O)(O)CCn1c2ccc(-c3ccccc3)cc2c2cc(-c3ccccc3)ccc21,18.51,high,1,1.0597879549336824,-1.101594642093339
Th-Cz,O=P(O)(O)CCn1c2ccc(-c3cccs3)cc2c2cc(-c3cccs3)ccc21,19.571428571428573,high,7,0.9813672787139636,-1.1277794503464458
Br-2PACz,O=P(O)(O)CCn1c2ccc(Br)cc2c2cc(Br)ccc21,17.725,middle,16,1.018556125998617,-0.7889502046631294
"2,6-diBr-2PACz",O=P(O)(O)CCn1c2ccc(Br)cc2c2ccc(Br)cc21,11.696666666666667,low,3,1.5386679753943333,-1.167904989597662
Cl-2PACz,O=P(O)(O)CCn1c2ccc(Cl)cc2c2cc(Cl)ccc21,18.234615384615385,middle,13,0.6104381804716031,-0.9188739988337336
"2,6-diCl-2PACz",O=P(O)(O)CCn1c2ccc(Cl)cc2c2ccc(Cl)cc21,17.36,middle,1,1.1224949049987707,-1.3083065772574658
Cz-I-2,O=P(O)(O)CCn1c2ccc(I)cc2c2ccc(I)cc21,17.85,middle,2,1.4180365728558917,-1.504629797215956
"4,5-Cl-2PACz",O=P(O)(O)CCn1c2cccc(Cl)c2c2c(Cl)cccc21,18.796666666666667,high,3,-0.07857826362474851,-0.7090739079966675
BZCz,O=P(O)(O)CCn1c2ccccc2c2c3ccccc3ccc21,18.7,high,1,0.9139444087869742,-0.44626082296502223
3-Br-2PACz,O=P(O)(O)CCn1c2ccccc2c2cc(Br)ccc21,17.333333333333332,middle,6,1.4580049030105264,-0.7194154858332505
1Cl-PACz,O=P(O)(O)CCn1c2ccccc2c2cc(Cl)ccc21,19.0,high,1,1.0498869574835128,-0.8493392800038547
2PACz-D1,O=P(O)(O)CCn1c2ccccc2c2cc3c(cc21)c1ccccc1n3CCP(=O)(O)O,19.44,high,1,1.2913316361295042,-1.0706210707016686
2-Br-2PACz,O=P(O)(O)CCn1c2ccccc2c2ccc(Br)cc21,19.515,high,2,1.4690585898453716,-0.9833024390242215
1CF3-2PACz,O=P(O)(O)CCn1c2ccccc2c2ccc(C(F)(F)F)cc21,17.39,middle,1,1.2470758337239711,-1.3327371524763294
1Cl-2PACz,O=P(O)(O)CCn1c2ccccc2c2ccc(Cl)cc21,19.575000000000003,high,2,1.1008957933869972,-1.0625451970063742
1F-2PACz,O=P(O)(O)CCn1c2ccccc2c2ccc(F)cc21,17.62,middle,1,1.2972732485078298,-1.2586630557720786
1I-2PACz,O=P(O)(O)CCn1c2ccccc2c2ccc(I)cc21,18.72,high,1,1.401968312843013,-1.267004659701968
2PACz,O=P(O)(O)CCn1c2ccccc2c2ccccc21,16.55982142857143,middle,112,0.8486955472080178,-0.8963730103971483
F5BnPA,O=P(O)(O)Cc1c(F)c(F)c(F)c(F)c1F,12.166666666666666,low,3,-2.1303653125477786,-0.40350656629891285
3FMBPA,O=P(O)(O)Cc1ccc(C(F)(F)F)cc1,3.82,low,1,-1.8630665308248646,-0.5820421837633035
BnPA,O=P(O)(O)Cc1ccccc1,16.15,middle,2,-1.7386557379931653,-0.2758060996689066
JJ37,O=P(O)(O)c1ccc(-n2c3cc(-c4ccccc4)ccc3c3ccc(-c4ccccc4)cc32)cc1,15.678,middle,5,-1.0004320769173398,-1.240407013631764
pPhPADCB,O=P(O)(O)c1ccc(-n2c3cc4ccccc4cc3c3c4ccccc4ccc32)cc1,17.4425,middle,4,-0.9964971642624143,-0.3270975695134697
p-PhACz,O=P(O)(O)c1ccc(-n2c3ccccc3c3ccccc32)cc1,18.3,middle,1,-1.3166673309210324,-0.7886255174875767
BPA,O=P(O)(O)c1ccc(Br)cc1,2.7,low,1,-2.3210153164587854,-0.46640755724776733
CPA,O=P(O)(O)c1ccc(Cl)cc1,2.6,low,1,-2.6719926236023173,-0.5268836412380676
p-DPAPCz,O=P(O)(O)c1ccc(N(c2ccccc2)c2ccccc2)cc1,17.38,middle,1,-2.5818699762557387,-0.4100591560089773
m-PhACz,O=P(O)(O)c1cccc(-n2c3ccccc3c3ccccc32)c1,19.44,high,1,-1.106224391101257,-0.7749403968614609
PPA,O=P(O)(O)c1ccccc1,1.64,low,1,-2.344818706128775,-0.4319285846254592
CBSC,O=S(=O)(Cl)c1ccc(Cl)cc1,8.95,low,2,-3.1737232782623472,-0.36405186462932615
CBSA,O=S(=O)(O)c1ccc(Cl)cc1,8.211111111111112,low,9,-3.1418704911239304,-0.39661479082017465

File: results/tables/sam_unique_smiles_fragment_features.csv
canonical_smiles,name,original_smiles,pce_mean,pce_median,pce_max,record_count,phosphonic acid / phosphonate,carboxylic acid / carboxylate,carbazole core,benzene ring,thiophene ring,C2 alkyl spacer,C3 alkyl spacer,C4 alkyl spacer,C6 alkyl chain,carbonyl group,fluorinated carbon,chlorinated aryl,brominated aryl,Ring count,Aromatic rings,P atoms,N atoms,O atoms,F atoms,Heavy atoms,MolWt,LogP,TPSA,HBA,HBD,FractionCSP3,brics_fragments,pce_group
*Nc1cc(Nc2ccc3c(c2)c2ccc(*)cc2n3CCCCP(=O)(O)O)c(C)cc1C,27-4p-PANI,[*]c1ccc2c(c1)n(CCCCP(=O)(O)O)c1ccc(Nc3c(C)cc(C)c(N[*])c3)cc12,8.59,8.59,8.59,1,1,0,1,1,0,1,1,1,0,0,0,0,0,4,4,1,3,3,0,31,435.4640000000002,5.163640000000005,86.52000000000001,3,4,0.25,*CCCCP(=O)(O)O|*N*|*c1cc(*)c(C)cc1C|*c1ccc2c(c1)c1ccc(*)cc1n2*,low
*Nc1cc(Nc2ccc3c4cc(*)ccc4n(-c4ccc(P(=O)(O)O)cc4)c3c2)c(C)cc1C,36-Ph-PANI,[*]c1cc2c(cc1)n(c1ccc(P(=O)(O)O)cc1)c1cc(Nc3c(C)cc(C)c(N[*])c3)ccc12,15.08,15.08,15.08,1,1,0,1,1,0,0,0,0,0,0,0,0,0,5,5,1,3,3,0,33,455.4540000000002,4.997940000000003,86.52000000000001,3,4,0.07692307692307693,*N*|*c1cc(*)c(C)cc1C|*c1ccc(P(=O)(O)O)cc1|*c1ccc2c(c1)c1ccc(*)cc1n2*,middle
*Nc1cc(Nc2ccc3c4cc(*)ccc4n(CCCCP(=O)(O)O)c3c2)c(C)cc1C,36-4p-PANI,[*]c1cc2c(cc1)n(CCCCP(=O)(O)O)c1cc(Nc3c(C)cc(C)c(N[*])c3)ccc12,11.36,11.36,11.36,1,1,0,1,1,0,1,1,1,0,0,0,0,0,4,4,1,3,3,0,31,435.4640000000001,5.1636400000000044,86.52000000000001,3,4,0.25,*CCCCP(=O)(O)O|*N*|*c1cc(*)c(C)cc1C|*c1ccc2c(c1)c1ccc(*)cc1n2*,low
*Nc1cc(Nc2ccc3c4cc(*)ccc4n(CCP(=O)(O)O)c3c2)c(C)cc1C,36-2p-PANI,[*]c1cc2c(cc1)n(CCP(=O)(O)O)c1cc(Nc3c(C)cc(C)c(N[*])c3)ccc12,12.46,12.46,12.46,1,1,0,1,1,0,1,0,0,0,0,0,0,0,4,4,1,3,3,0,29,407.41000000000014,4.383440000000003,86.52000000000001,3,4,0.18181818181818182,*CCP(=O)(O)O|*N*|*c1cc(*)c(C)cc1C|*c1ccc2c(c1)c1ccc(*)cc1n2*,middle
*c1cc(CCCCCCC(=O)O)sc1*,P3HT-COOH,[*]c1cc(CCCCCCC(=O)O)sc1[*],11.120000000000001,11.120000000000001,13.63,2,0,1,0,0,1,0,0,0,1,1,0,0,0,1,1,0,0,2,0,14,210.298,1.6749,37.3,2,1,0.5454545454545454,*CCCCCCC(=O)O|*c1cc(*)c(*)s1,low
*c1ccc(-c2ccc3c4ccc(-c5ccc(*)cc5)cc4n(CCP(=O)(O)O)c3c2)cc1,PPh-2PACz,O=P(O)(O)CCn1c2cc(-c3ccc([*])cc3)ccc2c2ccc(-c3ccc([*])cc3)cc21,19.533333333333335,19.53,19.63,3,1,0,1,1,0,1,0,0,0,0,0,0,0,5,5,1,1,3,0,31,425.42400000000015,4.6554000000000055,62.46000000000001,1,2,0.07692307692307693,*CCP(=O)(O)O|*c1ccc(*)cc1|*c1ccc2c3ccc(*)cc3n(*)c2c1,high
*c1ccc2c(c1)c1cc(*)ccc1n2CCP(=O)(O)O,Poly-2PACz,[*]c1cc2c(cc1)n(CCP(=O)(O)O)c1ccc([*])cc12,18.0125,18.05,19.1,8,1,0,1,1,0,1,0,0,0,0,0,0,0,3,3,1,1,3,0,19,273.22799999999995,1.3213999999999997,62.46000000000001,1,2,0.14285714285714285,*CCP(=O)(O)O|*c1ccc2c(c1)c1cc(*)ccc1n2*,middle
CC(C)(C)c1ccc2c(c1)c1cc(C(C)(C)C)ccc1n2CCCP(=O)(O)O,t-Bu-3PACz,CC(C)(C)c1ccc2c(c1)c1cc(C(C)(C)C)ccc1n2CCCP(=O)(O)O,17.6,17.6,17.6,1,1,0,1,1,0,1,1,0,0,0,0,0,0,3,3,1,1,3,0,28,401.48700000000014,5.957300000000007,62.46000000000001,1,2,0.4782608695652174,*C(C)(C)C|*CCCP(=O)(O)O|*c1ccc2c(c1)c1cc(*)ccc1n2*,middle
CC(C)(C)c1ccc2c(c1)c1ccc(C(C)(C)C)cc1n2CCCCP(=O)(O)O,CBZC4,CC(C)(C)c1ccc2c(c1)c1ccc(C(C)(C)C)cc1n2CCCCP(=O)(O)O,16.2,16.2,16.2,1,1,0,1,1,0,1,1,1,0,0,0,0,0,3,3,1,1,3,0,29,415.5140000000002,6.3474000000000075,62.46000000000001,1,2,0.5,*C(C)(C)C|*CCCCP(=O)(O)O|*c1ccc2c(c1)c1ccc(*)cc1n2*,middle
CC(C)(C)c1ccc2c(c1)c1ccc(C(C)(C)C)cc1n2CCP(=O)(O)O,CBZC2,CC(C)(C)c1ccc2c(c1)c1ccc(C(C)(C)C)cc1n2CCP(=O)(O)O,16.4,16.4,16.4,1,1,0,1,1,0,1,0,0,0,0,0,0,0,3,3,1,1,3,0,27,387.4600000000001,5.567200000000007,62.46000000000001,1,2,0.45454545454545453,*C(C)(C)C|*CCP(=O)(O)O|*c1ccc2c(c1)c1ccc(*)cc1n2*,middle
CC1(C)c2ccccc2N(CCCCP(=O)(O)O)c2ccccc21,4PA-DMAc,CC1(C)c2ccccc2N(CCCCP(=O)(O)O)c2ccccc21,16.83,16.83,16.83,1,1,0,0,1,0,1,1,1,0,0,0,0,0,3,2,1,1,3,0,24,345.37899999999996,4.421900000000004,60.77000000000001,2,2,0.3684210526315789,*CCCCP(=O)(O)O|*N1c2ccccc2C(C)(C)c2ccccc21,middle
CCCCCCCCB(O)O,C8-BA,CCCCCCCCB(O)O,3.068,3.068,3.068,1,0,0,0,0,0,0,0,0,1,0,0,0,0,0,0,0,0,2,0,11,158.05,1.8197,40.46,2,2,1.0,CCCCCCCCB(O)O,low
CCCCCCCCCCB(O)O,C10-BA,CCCCCCCCCCB(O)O,3.382,3.382,3.382,1,0,0,0,0,0,0,0,0,1,0,0,0,0,0,0,0,0,2,0,13,186.104,2.5999000000000017,40.46,2,2,1.0,CCCCCCCCCCB(O)O,low
CCCCCCCCCCCCB(O)O,C12-BA,CCCCCCCCCCCCB(O)O,3.434,3.434,3.434,1,0,0,0,0,0,0,0,0,1,0,0,0,0,0,0,0,0,2,0,15,214.158,3.3801000000000023,40.46,2,2,1.0,CCCCCCCCCCCCB(O)O,low
CCCCCCCCP(=O)(O)O,H8-SAM,O=P(O)(O)CCCCCCCC,1.81,1.81,1.81,1,1,0,0,0,0,1,1,1,1,0,0,0,0,0,0,1,0,3,0,12,194.211,2.5246000000000013,57.53,1,2,1.0,CCCCCCCCP(=O)(O)O,low
CCn1c2ccccc2c2ccc3c4ccccc4n(CCP(=O)(O)O)c3c21,2PACz-D2,CCn1c2ccccc2c2ccc3c4ccccc4n(CCP(=O)(O)O)c3c21,16.05,16.05,16.05,1,1,0,1,1,0,1,0,0,0,0,0,0,0,5,5,1,2,3,0,28,392.39500000000015,5.100000000000006,67.39,1,2,0.18181818181818182,*CC|*CCP(=O)(O)O|*n1c2ccccc2c2ccc3c4ccccc4n(*)c3c21,middle
COc1cc(OC)cc(-c2ccc3c(c2)c2c4ccccc4ccc2n3CCP(=O)(O)O)c1,DM-BZCz,COc1cc(OC)cc(-c2ccc3c(c2)c2c4ccccc4ccc2n3CCP(=O)(O)O)c1,19.75,19.75,20.54,4,1,0,1,1,0,1,0,0,0,0,0,0,0,5,5,1,1,5,0,33,461.4540000000002,5.809600000000007,80.92,3,2,0.15384615384615385,*CCP(=O)(O)O|*OC|*c1cc(*)cc(*)c1|*c1ccc2c(c1)c1c3ccccc3ccc1n2*,high
COc1ccc(-c2ccc3c(c2)c2ccc(-c4ccc(OC)c(OC)c4)cc2n3CCP(=O)(O)O)cc1OC,DECz,COc1ccc(-c2ccc3c(c2)c2ccc(-c4ccc(OC)c(OC)c4)cc2n3CCP(=O)(O)O)cc1OC,17.4525,17.74,18.74,4,1,0,1,1,0,1,0,0,0,0,0,0,0,5,5,1,1,7,0,39,547.5440000000002,6.340600000000008,99.38000000000001,5,2,0.2,*CCP(=O)(O)O|*OC|*c1ccc(*)c(*)c1|*c1ccc2c(c1)c1ccc(*)cc1n2*,middle
COc1ccc(-c2ccc3c4cc(Br)ccc4n(CCP(=O)(O)O)c3c2)cc1OC,BrDECz,COc1ccc(-c2ccc3c4cc(Br)ccc4n(CCP(=O)(O)O)c3c2)cc1OC,18.060000000000002,18.259999999999998,19.67,4,1,0,1,1,0,1,0,0,0,0,0,0,1,4,4,1,1,5,0,30,490.2900000000002,5.418900000000006,80.92,3,2,0.18181818181818182,*CCP(=O)(O)O|*OC|*c1ccc(*)c(*)c1|*c1ccc2c3cc(Br)ccc3n(*)c2c1,middle
COc1ccc(N(c2ccc(-c3ccc(C(=O)O)cc3)cc2)c2ccc3ccccc3c2)cc1,MNA,COc1ccc(N(c2ccc(-c3ccc(C(=O)O)cc3)cc2)c2ccc3ccccc3c2)cc1,6.87,7.16,8.04,4,0,1,0,1,0,0,0,0,0,1,0,0,0,5,5,0,1,3,0,34,445.51800000000014,7.683400000000006,49.769999999999996,3,1,0.03333333333333333,*C(=O)O|*N(*)*|*OC|*c1ccc(*)cc1|*c1ccc2ccccc2c1,low
COc1ccc2c(c1)c1cc(OC)ccc1n2CCP(=O)(O)O,MeO-2PACz,COc1ccc2c(c1)c1cc(OC)ccc1n2CCP(=O)(O)O,13.833333333333334,14.5,14.5,3,1,0,1,1,0,1,0,0,0,0,0,0,0,3,3,1,1,5,0,23,335.296,2.9894000000000016,80.92,3,2,0.25,*CCP(=O)(O)O|*OC|*c1ccc2c(c1)c1cc(*)ccc1n2*,middle
COc1ccc2c(c1)c1ccc(OC)cc1n2CCCCP(=O)(O)O,MeO-4PACz,COc1ccc2c(c1)c1ccc(OC)cc1n2CCCCP(=O)(O)O,14.68,14.68,14.68,1,1,0,1,1,0,1,1,1,0,0,0,0,0,3,3,1,1,5,0,25,363.3500000000001,3.7696000000000036,80.92,3,2,0.3333333333333333,*CCCCP(=O)(O)O|*OC|*c1ccc2c(c1)c1ccc(*)cc1n2*,middle
COc1ccc2c(c1)c1ccc(OC)cc1n2CCP(=O)(O)O,"2,6-diMeO-2PACz",COc1ccc2c(c1)c1ccc(OC)cc1n2CCP(=O)(O)O,10.336666666666666,8.65,15.8,3,1,0,1,1,0,1,0,0,0,0,0,0,0,3,3,1,1,5,0,23,335.296,2.9894000000000016,80.92,3,2,0.25,*CCP(=O)(O)O|*OC|*c1ccc2c(c1)c1ccc(*)cc1n2*,low
COc1ccc2c3cc(F)ccc3n(CCCCP(=O)(O)O)c2c1,MeOF-4PACz,COc1ccc2c3cc(F)ccc3n(CCCCP(=O)(O)O)c2c1,18.99,19.16,19.48,3,1,0,1,1,0,1,1,1,0,0,1,0,0,3,3,1,1,4,1,24,351.314,3.9001000000000037,71.69,2,2,0.29411764705882354,*CCCCP(=O)(O)O|*OC|*c1ccc2c3cc(F)ccc3n(*)c2c1,high
COc1ccc2c3ccc(OC)cc3n(CCP(=O)(O)O)c2c1,"2,7-diMeO-2PACz",COc1ccc2c3ccc(OC)cc3n(CCP(=O)(O)O)c2c1,16.3,16.3,16.8,2,1,0,1,1,0,1,0,0,0,0,0,0,0,3,3,1,1,5,0,23,335.296,2.9894000000000025,80.92,3,2,0.25,*CCP(=O)(O)O|*OC|*c1ccc2c3ccc(*)cc3n(*)c2c1,middle
COc1cccc(-c2ccc3c(c2)c2ccc(-c4cccc(OC)c4)cc2n3CCP(=O)(O)O)c1,m-PhPACz,COc1cccc(-c2ccc3c(c2)c2ccc(-c4cccc(OC)c4)cc2n3CCP(=O)(O)O)c1,19.09,19.09,19.09,1,1,0,1,1,0,1,0,0,0,0,0,0,0,5,5,1,1,5,0,35,487.4920000000002,6.323400000000007,80.92,3,2,0.14285714285714285,*CCP(=O)(O)O|*OC|*c1ccc2c(c1)c1ccc(*)cc1n2*|*c1cccc(*)c1,high
Cc1ccc(-c2ccc3c4ccc(-c5ccc(C)cc5)cc4n(CCP(=O)(O)O)c3c2)cc1,BPC-M,O=P(O)(O)CCn1c2cc(-c3ccc(C)cc3)ccc2c2ccc(-c3ccc(C)cc3)cc21,17.98,18.6,19.3,5,1,0,1,1,0,1,0,0,0,0,0,0,0,5,5,1,1,3,0,33,455.4940000000002,6.9230400000000065,62.46000000000001,1,2,0.14285714285714285,*CCP(=O)(O)O|*c1ccc(C)cc1|*c1ccc2c3ccc(*)cc3n(*)c2c1,middle
Cc1ccc2c(c1)c1ccc(C)cc1n2CCCCP(=O)(O)O,Me-4PACz,Cc1ccc2c(c1)c1ccc(C)cc1n2CCCCP(=O)(O)O,17.386535714285714,18.025,20.42,28,1,0,1,1,0,1,1,1,0,0,0,0,0,3,3,1,1,3,0,23,331.352,4.369240000000005,62.46000000000001,1,2,0.3333333333333333,*CCCCP(=O)(O)O|*n1c2ccc(C)cc2c2ccc(C)cc21,middle
Fc1ccc(N(CCCCCCCCCCCCCCCCCC[Si](Cl)(Cl)Cl)c2ccc(F)c(F)c2)cc1F,C18F4PAPTSi,Cl[Si](Cl)(Cl)CCCCCCCCCCCCCCCCCCN(c1cc(F)c(F)cc1)c1cc(F)c(F)cc1,3.79,3.79,3.79,1,0,0,0,1,0,0,0,0,1,0,1,0,0,2,2,0,1,0,4,39,627.1100000000002,12.27799999999998,3.24,1,0,0.6,*CCCCCCCCCCCCCCCCCC[Si](Cl)(Cl)Cl|*N(*)*|*c1ccc(F)c(F)c1,low
Fc1ccc(N(CCCCCCCCCC[Si](Cl)(Cl)Cl)c2ccc(F)c(F)c2)cc1F,C10F4PAPTSi,Cl[Si](Cl)(Cl)CCCCCCCCCCN(c1cc(F)c(F)cc1)c1cc(F)c(F)cc1,4.95,4.95,4.95,1,0,0,0,1,0,0,0,0,1,0,1,0,0,2,2,0,1,0,4,31,514.894,9.157199999999998,3.24,1,0,0.45454545454545453,*CCCCCCCCCC[Si](Cl)(Cl)Cl|*N(*)*|*c1ccc(F)c(F)c1,low
Fc1ccc(N(CCCCCC[Si](Cl)(Cl)Cl)c2ccc(F)c(F)c2)cc1F,C6F4PAPTSi,Cl[Si](Cl)(Cl)CCCCCCN(c1cc(F)c(F)cc1)c1cc(F)c(F)cc1,5.3,5.3,5.3,1,0,0,0,1,0,0,0,0,1,0,1,0,0,2,2,0,1,0,4,27,458.7860000000001,7.596800000000005,3.24,1,0,0.3333333333333333,*CCCCCC[Si](Cl)(Cl)Cl|*N(*)*|*c1ccc(F)c(F)c1,low
Fc1ccc(N(CCC[Si](Cl)(Cl)Cl)c2ccc(F)c(F)c2)cc1F,C3F4PAPTSi,Cl[Si](Cl)(Cl)CCCN(c1cc(F)c(F)cc1)c1cc(F)c(F)cc1,6.25,6.25,6.25,1,0,0,0,1,0,0,0,0,0,0,1,0,0,2,2,0,1,0,4,24,416.7050000000001,6.426500000000003,3.24,1,0,0.2,*CCC[Si](Cl)(Cl)Cl|*N(*)*|*c1ccc(F)c(F)c1,low
NCCC(=O)O,C3-SAM,NCCC(=O)O,3.04,3.04,3.04,1,0,1,0,0,0,0,0,0,0,1,0,0,0,0,0,0,1,2,0,6,89.09399999999998,-0.5802,63.32000000000001,2,2,0.6666666666666666,NCCC(=O)O,low
O=C(O)C1C(C(=O)O)C2(Cl)C(Cl)=C(Cl)C1(Cl)C2(Cl)Cl,6C2A,C1(C(C2(C(=C(C1(C2(Cl)Cl)Cl)Cl)Cl)Cl)C(=O)O)C(=O)O,17.2,17.2,18.2,2,0,1,0,0,0,0,0,0,1,1,0,0,0,2,0,0,0,4,0,19,388.845,3.2335000000000003,74.6,2,2,0.5555555555555556,*C(=O)O|*C1C(*)C2(Cl)C(Cl)=C(Cl)C1(Cl)C2(Cl)Cl,middle
O=C(O)c1cc(Cl)c(Cl)c(Cl)c1Cl,"2,3,4,5-CBA",O=C(O)c1c(Cl)c(Cl)c(Cl)c(Cl)c1,9.1,9.1,9.1,1,0,1,0,1,0,0,0,0,0,1,0,1,0,1,1,0,0,2,0,13,259.903,3.9984,37.3,1,1,0.0,*C(=O)O|*c1cc(Cl)c(Cl)c(Cl)c1Cl,low
O=C(O)c1ccc(Br)cc1,BBA,O=C(O)c1ccc(Br)cc1,2.21,2.21,2.72,2,0,1,0,1,0,0,0,0,0,1,0,0,1,1,1,0,0,2,0,10,201.019,2.1473000000000004,37.3,1,1,0.0,*C(=O)O|*c1ccc(Br)cc1,low
O=C(O)c1ccc(Cl)c(Cl)c1,"3,4-CBA",O=C(O)c1cc(Cl)c(Cl)cc1,8.7,8.7,8.7,1,0,1,0,1,0,0,0,0,0,1,0,1,0,1,1,0,0,2,0,11,191.01299999999998,2.6916,37.3,1,1,0.0,*C(=O)O|*c1ccc(Cl)c(Cl)c1,low
O=C(O)c1ccc(Cl)cc1,CBA,O=C(O)c1ccc(Cl)cc1,5.5875,5.925,8.8,4,0,1,0,1,0,0,0,0,0,1,0,1,0,1,1,0,0,2,0,10,156.56799999999998,2.0382,37.3,1,1,0.0,*C(=O)O|*c1ccc(Cl)cc1,low
O=C(O)c1ccc(F)cc1,FBA,O=C(O)c1ccc(F)cc1,4.92,4.92,7.1,2,0,1,0,1,0,0,0,0,0,1,1,0,0,1,1,0,0,2,1,10,140.113,1.5239,37.3,1,1,0.0,*C(=O)O|*c1ccc(F)cc1,low
O=C(O)c1ccc([N+](=O)[O-])cc1,NBA,O=C(O)c1ccc([N+](=O)[O-])cc1,3.757,3.757,4.546,2,0,1,0,1,0,0,0,0,0,1,0,0,0,1,1,0,1,4,0,12,167.12,1.293,80.44,3,1,0.0,*C(=O)O|*c1ccc([N+](=O)[O-])cc1,low
O=C(O)c1cccc(Cl)c1,3-CBA,O=C(O)c1cccc(Cl)c1,8.2,8.2,8.2,1,0,1,0,1,0,0,0,0,0,1,0,1,0,1,1,0,0,2,0,10,156.56799999999998,2.0382,37.3,1,1,0.0,*C(=O)O|*c1cccc(Cl)c1,low
O=C(O)c1ccccc1,BA,O=C(O)c1ccccc1,3.3699999999999997,2.41,6.1,3,0,1,0,1,0,0,0,0,0,1,0,0,0,1,1,0,0,2,0,9,122.12299999999996,1.3848,37.3,1,1,0.0,*C(=O)O|*c1ccccc1,low
O=C(O)c1ccccc1Cl,2-CBA,O=C(O)c1ccccc1Cl,7.4,7.4,7.4,1,0,1,0,1,0,0,0,0,0,1,0,1,0,1,1,0,0,2,0,10,156.56799999999998,2.0382,37.3,1,1,0.0,*C(=O)O|*c1ccccc1Cl,low
O=P(O)(O)CC(F)(F)C(F)(F)C(F)(F)C(F)(F)C(F)(F)C(F)(F)F,FOPA,O=P(O)(O)CC(F)(F)C(F)(F)C(F)(F)C(F)(F)C(F)(F)C(F)(F)F,3.4,3.4,3.4,1,1,0,0,0,0,1,1,1,1,0,1,0,0,0,0,1,0,3,13,24,414.0539999999999,3.9029000000000007,57.53,1,2,1.0,O=P(O)(O)CC(F)(F)C(F)(F)C(F)(F)C(F)(F)C(F)(F)C(F)(F)F,low
O=P(O)(O)CCC(F)(F)C(F)(F)C(F)(F)C(F)(F)C(F)(F)C(F)(F)F,F8-SAM,O=P(O)(O)CCC(F)(F)C(F)(F)C(F)(F)C(F)(F)C(F)(F)C(F)(F)F,2.61,2.61,2.61,1,1,0,0,0,0,1,1,1,1,0,1,0,0,0,0,1,0,3,13,25,428.08099999999996,4.293000000000001,57.53,1,2,1.0,O=P(O)(O)CCC(F)(F)C(F)(F)C(F)(F)C(F)(F)C(F)(F)C(F)(F)F,low
O=P(O)(O)CCCCCn1c2ccc(Cl)cc2c2cc(Cl)ccc21,2Cl-5PACz,O=P(O)(O)CCCCCn1c2ccc(Cl)cc2c2cc(Cl)ccc21,12.556666666666667,12.64,13.27,3,1,0,1,1,0,1,1,1,0,0,0,1,0,3,3,1,1,3,0,24,386.2150000000001,5.449300000000004,62.46,1,2,0.29411764705882354,*CCCCCP(=O)(O)O|*n1c2ccc(Cl)cc2c2cc(Cl)ccc21,middle
O=P(O)(O)CCCCN1c2cc(Br)ccc2Sc2ccc(Br)cc21,BrPZPA,O=P(O)(O)CCCCN1c2cc(Br)ccc2Sc2ccc(Br)cc21,18.15,18.15,18.8,2,1,0,0,1,0,1,1,1,0,0,0,0,1,3,2,1,1,3,0,24,493.15700000000015,5.772200000000003,60.77,3,2,0.25,*CCCCP(=O)(O)O|*N1c2cc(Br)ccc2Sc2ccc(Br)cc21,middle
O=P(O)(O)CCCCN1c2ccc(Cl)cc2Sc2cc(Cl)ccc21,TDPA-Cl,O=P(O)(O)CCCCN1c2ccc(Cl)cc2Sc2cc(Cl)ccc21,17.35,17.35,17.4,2,1,0,0,1,0,1,1,1,0,0,0,1,0,3,2,1,1,3,0,24,404.25500000000017,5.554000000000003,60.77,3,2,0.25,*CCCCP(=O)(O)O|*N1c2ccc(Cl)cc2Sc2cc(Cl)ccc21,middle
O=P(O)(O)CCCCN1c2ccc(Cl)cc2Sc2ccc(Cl)cc21,TDPA‑Cl,O=P(O)(O)CCCCN1c2cc(Cl)ccc2Sc2cc(Cl)ccc21,17.35,17.35,17.4,2,1,0,0,1,0,1,1,1,0,0,0,1,0,3,2,1,1,3,0,24,404.25500000000017,5.554000000000003,60.77,3,2,0.25,*CCCCP(=O)(O)O|*N1c2ccc(Cl)cc2Sc2ccc(Cl)cc21,middle
O=P(O)(O)CCCCN1c2ccccc2C2(c3ccccc3-c3ccccc32)c2ccccc21,4PA-SAcF,O=P(O)(O)CCCCN1c2ccccc2C2(c3ccccc3-c3ccccc32)c2ccccc21,19.290000000000003,19.705,20.37,6,1,0,0,1,0,1,1,1,0,0,0,0,0,6,4,1,1,3,0,34,467.50500000000017,6.459100000000006,60.77,2,2,0.1724137931034483,*CCCCP(=O)(O)O|*N1c2ccccc2C2(c3ccccc3-c3ccccc32)c2ccccc21,high
O=P(O)(O)CCCCN1c2ccccc2Sc2ccccc21,PZPA,O=P(O)(O)CCCCN1c2ccccc2Sc2ccccc21,18.95,18.95,19.7,2,1,0,0,1,0,1,1,1,0,0,0,0,0,3,2,1,1,3,0,22,335.36500000000007,4.247200000000004,60.77,3,2,0.25,*CCCCP(=O)(O)O|*N1c2ccccc2Sc2ccccc21,high
O=P(O)(O)CCCCN1c2ccccc2Sc2nc3ccccc3nc21,JJ32,O=P(O)(O)CCCCN1c2ccccc2Sc2nc3ccccc3nc21,19.21666666666667,19.450000000000003,19.85,6,1,0,0,1,0,1,1,1,0,0,0,0,0,4,3,1,3,3,0,26,387.4010000000001,4.190400000000003,86.55,5,2,0.2222222222222222,*CCCCP(=O)(O)O|*N1c2ccccc2Sc2nc3ccccc3nc21,high
O=P(O)(O)CCCCn1c2cc(-c3ccc(Cl)cc3)ccc2c2ccc(-c3ccc(Cl)cc3)cc21,pCl-ph,O=P(O)(O)CCCCn1c2cc(-c3ccc(Cl)cc3)ccc2c2ccc(-c3ccc(Cl)cc3)cc21,14.14875,15.1,16.1,8,1,0,1,1,0,1,1,1,0,0,0,1,0,5,5,1,1,3,0,35,524.3840000000001,8.393200000000004,62.46,1,2,0.14285714285714285,*CCCCP(=O)(O)O|*c1ccc(Cl)cc1|*c1ccc2c3ccc(*)cc3n(*)c2c1,middle
O=P(O)(O)CCCCn1c2cc(-c3ccc4ccccc4c3)ccc2c2ccc(-c3ccc4ccccc4c3)cc21,N2-PACz,O=P(O)(O)CCCCn1c2cc(-c3ccc4ccccc4c3)ccc2c2ccc(-c3ccc4ccccc4c3)cc21,19.0,19.0,19.0,1,1,0,1,1,0,1,1,1,0,0,0,0,0,7,7,1,1,3,0,41,555.6140000000001,9.392799999999998,62.46,1,2,0.1111111111111111,*CCCCP(=O)(O)O|*c1ccc2c3ccc(*)cc3n(*)c2c1|*c1ccc2ccccc2c1,high
O=P(O)(O)CCCCn1c2cc(-c3cccc(Cl)c3)ccc2c2ccc(-c3cccc(Cl)c3)cc21,mCl-ph,O=P(O)(O)CCCCn1c2cc(-c3cccc(Cl)c3)ccc2c2ccc(-c3cccc(Cl)c3)cc21,17.6625,18.6,19.6,8,1,0,1,1,0,1,1,1,0,0,0,1,0,5,5,1,1,3,0,35,524.3840000000001,8.393200000000004,62.46,1,2,0.14285714285714285,*CCCCP(=O)(O)O|*c1ccc2c3ccc(*)cc3n(*)c2c1|*c1cccc(Cl)c1,middle
O=P(O)(O)CCCCn1c2cc(-c3cccc4ccccc34)ccc2c2ccc(-c3cccc4ccccc34)cc21,N1-PACz,O=P(O)(O)CCCCn1c2cc(-c3cccc4ccccc34)ccc2c2ccc(-c3cccc4ccccc34)cc21,20.0,20.0,20.0,1,1,0,1,1,0,1,1,1,0,0,0,0,0,7,7,1,1,3,0,41,555.6140000000001,9.392799999999998,62.46,1,2,0.1111111111111111,*CCCCP(=O)(O)O|*c1ccc2c3ccc(*)cc3n(*)c2c1|*c1cccc2ccccc12,high
O=P(O)(O)CCCCn1c2cc(-c3ccccc3)ccc2c2ccc(-c3ccccc3)cc21,JJ36,O=P(O)(O)CCCCn1c2cc(-c3ccccc3)ccc2c2ccc(-c3ccccc3)cc21,16.990000000000002,17.91,19.22,13,1,0,1,1,0,1,1,1,0,0,0,0,0,5,5,1,1,3,0,33,455.4940000000002,7.0864000000000065,62.46,1,2,0.14285714285714285,*CCCCP(=O)(O)O|*c1ccc2c3ccc(*)cc3n(*)c2c1|*c1ccccc1,middle
O=P(O)(O)CCCCn1c2cc(-c3ccsc3)ccc2c2ccc(-c3ccsc3)cc21,4PAThCz,O=P(O)(O)CCCCn1c2cc(-c3ccsc3)ccc2c2ccc(-c3ccsc3)cc21,20.285,20.285,20.78,2,1,0,1,1,1,1,1,1,0,0,0,0,0,5,5,1,1,3,0,31,467.5520000000002,7.209400000000006,62.46,3,2,0.16666666666666666,*CCCCP(=O)(O)O|*c1ccc2c3ccc(*)cc3n(*)c2c1|*c1ccsc1,high
O=P(O)(O)CCCCn1c2cc(Br)c3ccccc3c2c2c3ccccc3c(Br)cc21,JJ25,OP(O)(=O)CCCCN1C2=C(C3=CC=CC=C3C(Br)=C2)C2=C1C=C(Br)C1=CC=CC=C12,16.35857142857143,17.87,19.05,7,1,0,1,1,0,1,1,1,0,0,0,0,1,5,5,1,1,3,0,31,561.2100000000003,7.583800000000005,62.46,1,2,0.16666666666666666,*CCCCP(=O)(O)O|*n1c2cc(Br)c3ccccc3c2c2c3ccccc3c(Br)cc21,middle
O=P(O)(O)CCCCn1c2cc3c(cc2F)c2cc4c(c-3c(c3c2ccc2c3c3ccccc3n2CCCCP(=O)(O)O)n4CCCCP(=O)(O)O)c2ccccc21,3-BPIC,O=P(O)(O)CCCCN1c2cc3c(cc2F)c2c4c(c5c(n(c6ccccc65)CCCCP(=O)(O)O)cc4)c4c3c(c3ccccc31)c(n4CCCCP(=O)(O)O)c2,16.439999999999998,16.439999999999998,19.34,2,1,0,1,1,0,1,1,1,0,0,1,0,0,10,7,3,3,9,1,58,845.7380000000003,9.71889999999999,187.38,3,6,0.2857142857142857,*CCCCP(=O)(O)O|*n1c2cc3c(cc2F)c2cc4c(c-3c(c3c2ccc2c3c3ccccc3n2*)n4*)c2ccccc21,middle
O=P(O)(O)CCCCn1c2cc3ccccc3cc2c2cc3ccccc3cc21,4DBCP,O=P(O)(O)CCCCn1c2cc3ccccc3cc2c2cc3ccccc3cc21,19.0,19.0,19.0,1,1,0,1,1,0,1,1,1,0,0,0,0,0,5,5,1,1,3,0,29,403.4180000000002,6.058800000000005,62.46,1,2,0.16666666666666666,*CCCCP(=O)(O)O|*n1c2cc3ccccc3cc2c2cc3ccccc3cc21,high
O=P(O)(O)CCCCn1c2ccc(-c3ccccc3)cc2c2cc(-c3ccccc3)ccc21,Cbz-2Ph,O=P(O)(O)CCCCn1c2ccc(-c3ccccc3)cc2c2cc(-c3ccccc3)ccc21,18.58818181818182,18.825,20.3,22,1,0,1,1,0,1,1,1,0,0,0,0,0,5,5,1,1,3,0,33,455.4940000000002,7.0864000000000065,62.46,1,2,0.14285714285714285,*CCCCP(=O)(O)O|*c1ccc2c(c1)c1cc(*)ccc1n2*|*c1ccccc1,high
O=P(O)(O)CCCCn1c2ccc(Br)cc2c2c3ccccc3ccc21,BCBBr-C4PA,OP(CCCCN1C2=C(C(C=CC=C3)=C3C=C2)C4=C1C=CC(Br)=C4)(O)=O,17.3575,17.130000000000003,18.84,4,1,0,1,1,0,1,1,1,0,0,0,0,1,4,4,1,1,3,0,26,432.2540000000002,5.668100000000004,62.46,1,2,0.2,*CCCCP(=O)(O)O|*n1c2ccc(Br)cc2c2c3ccccc3ccc21,middle
O=P(O)(O)CCCCn1c2ccc(Br)cc2c2cc(Br)ccc21,DB-Br,O=P(O)(O)CCCCn1c2ccc(Br)cc2c2cc(Br)ccc21,17.62,17.62,18.19,2,1,0,1,1,0,1,1,1,0,0,0,0,1,3,3,1,1,3,0,23,461.09000000000015,5.277400000000003,62.46,1,2,0.25,*CCCCP(=O)(O)O|*n1c2ccc(Br)cc2c2cc(Br)ccc21,middle
O=P(O)(O)CCCCn1c2ccc(Br)cc2c2ccc(Br)cc21,Cz-Br-4,O=P(O)(O)CCCCn1c2ccc(Br)cc2c2ccc(Br)cc21,15.4,15.4,15.4,1,1,0,1,1,0,1,1,1,0,0,0,0,1,3,3,1,1,3,0,23,461.09000000000015,5.277400000000003,62.46,1,2,0.25,*CCCCP(=O)(O)O|*n1c2ccc(Br)cc2c2ccc(Br)cc21,middle
O=P(O)(O)CCCCn1c2ccc(Br)cc2c2ccc3ccccc3c21,BrBACz,O=P(O)(O)CCCCn1c2ccc(Br)cc2c2ccc3ccccc3c21,19.215,19.275,19.7,4,1,0,1,1,0,1,1,1,0,0,0,0,1,4,4,1,1,3,0,26,432.2540000000002,5.668100000000004,62.46,1,2,0.2,*CCCCP(=O)(O)O|*n1c2ccc(Br)cc2c2ccc3ccccc3c21,high
O=P(O)(O)CCCCn1c2ccc(Cl)cc2c2cc(Cl)ccc21,2Cl-4PACz,O=P(O)(O)CCCCn1c2ccc(Cl)cc2c2cc(Cl)ccc21,14.719999999999999,15.2,15.21,3,1,0,1,1,0,1,1,1,0,0,0,1,0,3,3,1,1,3,0,23,372.18800000000016,5.059200000000003,62.46,1,2,0.25,*CCCCP(=O)(O)O|*n1c2ccc(Cl)cc2c2cc(Cl)ccc21,middle
O=P(O)(O)CCCCn1c2ccc(Cl)cc2c2ccc(Cl)cc21,Cz-Cl-4,O=P(O)(O)CCCCn1c2ccc(Cl)cc2c2ccc(Cl)cc21,14.3,14.3,14.3,1,1,0,1,1,0,1,1,1,0,0,0,1,0,3,3,1,1,3,0,23,372.18800000000016,5.059200000000003,62.46,1,2,0.25,*CCCCP(=O)(O)O|*n1c2ccc(Cl)cc2c2ccc(Cl)cc21,middle
O=P(O)(O)CCCCn1c2ccc(F)cc2c2ccc(F)cc21,F-4PACz,O=P(O)(O)CCCCn1c2ccc(F)cc2c2ccc(F)cc21,14.116666666666667,14.21,15.08,6,1,0,1,1,0,1,1,1,0,0,1,0,0,3,3,1,1,3,2,23,339.2780000000001,4.030600000000002,62.46,1,2,0.25,*CCCCP(=O)(O)O|*n1c2ccc(F)cc2c2ccc(F)cc21,middle
O=P(O)(O)CCCCn1c2ccc(I)cc2c2ccc(I)cc21,Cz-I-4,O=P(O)(O)CCCCn1c2ccc(I)cc2c2ccc(I)cc21,16.0,16.0,16.0,1,1,0,1,1,0,1,1,1,0,0,0,0,0,3,3,1,1,3,0,23,555.0900000000001,4.961600000000003,62.46,1,2,0.25,*CCCCP(=O)(O)O|*n1c2ccc(I)cc2c2ccc(I)cc21,middle
O=P(O)(O)CCCCn1c2ccc3cc(Br)ccc3c2c2c3ccc(Br)cc3ccc21,JJ26,BrC1=CC=C2C3=C(N(CCCCP(O)(O)=O)C4=C3C5=CC=C(Br)C=C5C=C4)C=CC2=C1,19.05,19.27,19.35,3,1,0,1,1,0,1,1,1,0,0,0,0,1,5,5,1,1,3,0,31,561.2100000000002,7.583800000000005,62.46,1,2,0.16666666666666666,*CCCCP(=O)(O)O|*n1c2ccc3cc(Br)ccc3c2c2c3ccc(Br)cc3ccc21,high
O=P(O)(O)CCCCn1c2ccc3ccccc3c2c2c3ccccc3ccc21,4PADCB,C1=CC=C2C(=C1)C=CC3=C2C4=C(N3CCCCP(=O)(O)O)C=CC5=CC=CC=C54,17.547222222222224,17.375,19.5,18,1,0,1,1,0,1,1,1,0,0,0,0,0,5,5,1,1,3,0,29,403.4180000000002,6.058800000000005,62.46,1,2,0.16666666666666666,*CCCCP(=O)(O)O|*n1c2ccc3ccccc3c2c2c3ccccc3ccc21,middle
O=P(O)(O)CCCCn1c2ccccc2c2cc(-c3ccccc3)ccc21,P-4PACz,O=P(O)(O)CCCCn1c2ccccc2c2cc(-c3ccccc3)ccc21,18.114,18.16,20.3,5,1,0,1,1,0,1,1,1,0,0,0,0,0,4,4,1,1,3,0,27,379.39600000000013,5.419400000000005,62.46,1,2,0.18181818181818182,*CCCCP(=O)(O)O|*c1ccc2c(c1)c1ccccc1n2*|*c1ccccc1,middle
O=P(O)(O)CCCCn1c2ccccc2c2cc3ccccc3cc21,4BCP,O=P(O)(O)CCCCn1c2ccccc2c2cc3ccccc3cc21,18.54,19.1,19.7,5,1,0,1,1,0,1,1,1,0,0,0,0,0,4,4,1,1,3,0,25,353.3580000000001,4.905600000000004,62.46,1,2,0.2,*CCCCP(=O)(O)O|*n1c2ccccc2c2cc3ccccc3cc21,high
O=P(O)(O)CCCCn1c2ccccc2c2ccc(-c3csc(Br)c3)cc21,ThBr-4PACz,O=P(O)(O)CCCCn1c2ccccc2c2ccc(-c3csc(Br)c3)cc21,19.5,19.5,19.5,1,1,0,1,1,1,1,1,1,0,0,0,0,1,4,4,1,1,3,0,27,464.32100000000014,6.243400000000005,62.46,2,2,0.2,*CCCCP(=O)(O)O|*c1ccc2c3ccccc3n(*)c2c1|*c1csc(Br)c1,high
O=P(O)(O)CCCCn1c2ccccc2c2ccc(Br)cc21,2-Br-4PACz,O=P(O)(O)CCCCn1c2ccccc2c2ccc(Br)cc21,18.56,18.56,18.56,1,1,0,1,1,0,1,1,1,0,0,0,0,1,3,3,1,1,3,0,22,382.1940000000001,4.5149000000000035,62.46,1,2,0.25,*CCCCP(=O)(O)O|*n1c2ccccc2c2ccc(Br)cc21,high
O=P(O)(O)CCCCn1c2ccccc2c2ccccc21,4PACz,O=P(O)(O)CCCCn1c2ccccc2c2ccccc21,16.703,16.35,18.4,10,1,0,1,1,0,1,1,1,0,0,0,0,0,3,3,1,1,3,0,21,303.29800000000006,3.7524000000000024,62.46,1,2,0.25,*CCCCP(=O)(O)O|*n1c2ccccc2c2ccccc21,middle
O=P(O)(O)CCCn1c2cc3ccccc3cc2c2cc3ccccc3cc21,3DBCP,O=P(O)(O)CCCn1c2cc3ccccc3cc2c2cc3ccccc3cc21,18.0,18.0,18.0,1,1,0,1,1,0,1,1,0,0,0,0,0,0,5,5,1,1,3,0,28,389.39100000000013,5.668700000000005,62.46,1,2,0.13043478260869565,*CCCP(=O)(O)O|*n1c2cc3ccccc3cc2c2cc3ccccc3cc21,middle
O=P(O)(O)CCCn1c2ccc(-c3ccccc3)cc2c2cc(-c3ccccc3)ccc21,Ph-3PACz,O=P(O)(O)CCCn1c2ccc(-c3ccccc3)cc2c2cc(-c3ccccc3)ccc21,18.46666666666667,18.6,19.2,3,1,0,1,1,0,1,1,0,0,0,0,0,0,5,5,1,1,3,0,32,441.46700000000016,6.696300000000005,62.46,1,2,0.1111111111111111,*CCCP(=O)(O)O|*c1ccc2c(c1)c1cc(*)ccc1n2*|*c1ccccc1,high
O=P(O)(O)CCCn1c2ccc(Cl)cc2c2cc(Cl)ccc21,2Cl-3PACz,O=P(O)(O)CCCn1c2ccc(Cl)cc2c2cc(Cl)ccc21,15.363333333333335,15.43,16.61,3,1,0,1,1,0,1,1,0,0,0,0,1,0,3,3,1,1,3,0,22,358.1610000000001,4.669100000000003,62.46,1,2,0.2,*CCCP(=O)(O)O|*n1c2ccc(Cl)cc2c2cc(Cl)ccc21,middle
O=P(O)(O)CCCn1c2ccc(F)cc2c2ccc3c4cc(F)ccc4n(CCCP(=O)(O)O)c3c21,3-BPIC-F,O=P(O)(O)CCCn1c2ccc(F)cc2c2ccc3c4cc(F)ccc4n(CCCP(=O)(O)O)c3c21,18.65,18.675,19.71,8,1,0,1,1,0,1,1,0,0,0,1,0,0,5,5,2,2,6,2,36,536.4080000000002,5.316200000000006,124.92000000000002,2,4,0.25,*CCCP(=O)(O)O|*n1c2ccc(F)cc2c2ccc3c4cc(F)ccc4n(*)c3c21,high
O=P(O)(O)CCCn1c2ccc(I)cc2c2ccc(I)cc21,Cz-I-3,O=P(O)(O)CCCn1c2ccc(I)cc2c2ccc(I)cc21,17.3,17.3,17.3,1,1,0,1,1,0,1,1,0,0,0,0,0,0,3,3,1,1,3,0,22,541.0630000000001,4.571500000000003,62.46,1,2,0.2,*CCCP(=O)(O)O|*n1c2ccc(I)cc2c2ccc(I)cc21,middle
O=P(O)(O)CCCn1c2ccc3ccccc3c2c2c3ccccc3ccc21,Bz-3PACz,O=P(O)(O)CCCn1c2ccc3ccccc3c2c2c3ccccc3ccc21,18.4,18.4,18.4,1,1,0,1,1,0,1,1,0,0,0,0,0,0,5,5,1,1,3,0,28,389.39100000000013,5.668700000000005,62.46,1,2,0.13043478260869565,*CCCP(=O)(O)O|*n1c2ccc3ccccc3c2c2c3ccccc3ccc21,high
O=P(O)(O)CCCn1c2ccccc2c2cc3c(cc21)c1ccccc1n3CCCP(=O)(O)O,3-BPIC(i),O=P(O)(O)CCCn1c2ccccc2c2cc3c(cc21)c1ccccc1n3CCCP(=O)(O)O,13.54,13.54,13.54,1,1,0,1,1,0,1,1,0,0,0,0,0,0,5,5,2,2,6,0,34,500.4280000000003,5.038000000000006,124.92000000000002,2,4,0.25,*CCCP(=O)(O)O|*n1c2ccccc2c2cc3c(cc21)c1ccccc1n3*,middle
O=P(O)(O)CCCn1c2ccccc2c2cc3c4ccccc4n(-c4ccccc4)c3cc21,Ph-DIBCz,O=P(O)(O)CCCn1c2ccccc2c2cc3c4ccccc4n(-c4ccccc4)c3cc21,18.226666666666663,18.7,18.74,3,1,0,1,1,0,1,1,0,0,0,0,0,0,6,6,1,2,3,0,33,454.4660000000002,6.459400000000005,67.39,1,2,0.1111111111111111,*CCCP(=O)(O)O|*c1ccccc1|*n1c2ccccc2c2cc3c4ccccc4n(*)c3cc21,middle
O=P(O)(O)CCCn1c2ccccc2c2cc3ccccc3cc21,3BCP,O=P(O)(O)CCCn1c2ccccc2c2cc3ccccc3cc21,19.2,19.2,19.2,1,1,0,1,1,0,1,1,0,0,0,0,0,0,4,4,1,1,3,0,24,339.3310000000001,4.515500000000003,62.46,1,2,0.15789473684210525,*CCCP(=O)(O)O|*n1c2ccccc2c2cc3ccccc3cc21,high
O=P(O)(O)CCCn1c2ccccc2c2ccc3c4ccccc4n(-c4ccccc4)c3c21,Ph-DIACz,O=P(O)(O)CCCn1c2ccccc2c2ccc3c4ccccc4n(-c4ccccc4)c3c21,19.396666666666665,19.57,20.14,3,1,0,1,1,0,1,1,0,0,0,0,0,0,6,6,1,2,3,0,33,454.4660000000002,6.459400000000005,67.39,1,2,0.1111111111111111,*CCCP(=O)(O)O|*c1ccccc1|*n1c2ccccc2c2ccc3c4ccccc4n(*)c3c21,high
O=P(O)(O)CCCn1c2ccccc2c2ccccc21,3PACz,C1=CC=C2C(=C1)C3=CC=CC=C3N2CCCP(=O)(O)O,16.7,16.85,17.0,4,1,0,1,1,0,1,1,0,0,0,0,0,0,3,3,1,1,3,0,20,289.271,3.362300000000002,62.46,1,2,0.2,*CCCP(=O)(O)O|*n1c2ccccc2c2ccccc21,middle
O=P(O)(O)CCN1c2ccc(Br)cc2Oc2cc(Br)ccc21,Br-2EPO,O=P(O)(O)CCN1c2ccc(Br)cc2Oc2cc(Br)ccc21,17.21,17.21,17.21,1,1,0,0,1,0,1,0,0,0,0,0,0,1,3,2,1,1,4,0,22,449.03500000000014,4.633100000000002,70.0,3,2,0.14285714285714285,*CCP(=O)(O)O|*N1c2ccc(Br)cc2Oc2cc(Br)ccc21,middle
O=P(O)(O)CCN1c2ccc(Br)cc2Sc2cc(Br)ccc21,Br-2EPT,O=P(O)(O)CCN1c2ccc(Br)cc2Sc2cc(Br)ccc21,17.46,17.46,17.46,1,1,0,0,1,0,1,0,0,0,0,0,0,1,3,2,1,1,3,0,22,465.1030000000001,4.992000000000002,60.77,3,2,0.14285714285714285,*CCP(=O)(O)O|*N1c2ccc(Br)cc2Sc2cc(Br)ccc21,middle
O=P(O)(O)CCN1c2ccc(Br)cc2[Se]c2cc(Br)ccc21,Br-2EPSe,O=P(O)(O)CCN1c2ccc(Br)cc2[Se]c2cc(Br)ccc21,18.16,18.16,18.41,2,1,0,0,1,0,1,0,0,0,0,0,0,1,3,2,1,1,3,0,22,511.9960000000001,2.4958,60.77,2,2,0.14285714285714285,*CCP(=O)(O)O|*N1c2ccc(Br)cc2[Se]c2cc(Br)ccc21,middle
O=P(O)(O)CCn1c2c(Cl)cc(Cl)cc2c2cc(Cl)cc(Cl)c21,4Cl-PACz,O=P(O)(O)CCn1c2c(Cl)cc(Cl)cc2c2cc(Cl)cc(Cl)c21,17.5,17.5,18.2,4,1,0,1,1,0,1,0,0,0,0,0,1,0,3,3,1,1,3,0,23,413.02400000000017,5.5858000000000025,62.46,1,2,0.14285714285714285,*CCP(=O)(O)O|*n1c2c(Cl)cc(Cl)cc2c2cc(Cl)cc(Cl)c21,middle
O=P(O)(O)CCn1c2cc(-c3ccc(F)cc3)ccc2c2ccc(-c3ccc(F)cc3)cc21,BPC-F,O=P(O)(O)CCn1c2cc(-c3ccc(F)cc3)ccc2c2ccc(-c3ccc(F)cc3)cc21,13.7,13.7,14.5,2,1,0,1,1,0,1,0,0,0,0,1,0,0,5,5,1,1,3,2,33,463.4200000000002,6.584400000000005,62.46,1,2,0.07692307692307693,*CCP(=O)(O)O|*c1ccc(F)cc1|*c1ccc2c3ccc(*)cc3n(*)c2c1,middle
O=P(O)(O)CCn1c2cc(-c3ccccc3)ccc2c2ccc(-c3ccccc3)cc21,Ph-2PACz,O=P(O)(O)CCn1c2cc(-c3ccccc3)ccc2c2ccc(-c3ccccc3)cc21,18.38,18.5,18.54,3,1,0,1,1,0,1,0,0,0,0,0,0,0,5,5,1,1,3,0,31,427.44000000000017,6.306200000000005,62.46,1,2,0.07692307692307693,*CCP(=O)(O)O|*c1ccc2c3ccc(*)cc3n(*)c2c1|*c1ccccc1,middle
O=P(O)(O)CCn1c2cc(-c3ccsc3)ccc2c2ccc(-c3ccsc3)cc21,2PAThCz,O=P(O)(O)CCn1c2cc(-c3ccsc3)ccc2c2ccc(-c3ccsc3)cc21,19.895,19.895,20.27,2,1,0,1,1,1,1,0,0,0,0,0,0,0,5,5,1,1,3,0,29,439.49800000000016,6.429200000000005,62.46,3,2,0.09090909090909091,*CCP(=O)(O)O|*c1ccc2c3ccc(*)cc3n(*)c2c1|*c1ccsc1,high
O=P(O)(O)CCn1c2cc(Br)ccc2c2ccc(Br)cc21,"2,7-diBr-2PACz",O=P(O)(O)CCn1c2cc(Br)ccc2c2ccc(Br)cc21,17.345555555555553,17.575,19.1,18,1,0,1,1,0,1,0,0,0,0,0,0,1,3,3,1,1,3,0,21,433.0360000000001,4.497200000000002,62.46,1,2,0.14285714285714285,*CCP(=O)(O)O|*n1c2cc(Br)ccc2c2ccc(Br)cc21,middle
O=P(O)(O)CCn1c2cc(Cl)ccc2c2ccc(Cl)cc21,"2,7-diCl-2PACz",O=P(O)(O)CCn1c2cc(Cl)ccc2c2ccc(Cl)cc21,15.225,15.7,18.9,4,1,0,1,1,0,1,0,0,0,0,0,1,0,3,3,1,1,3,0,21,344.13400000000007,4.279000000000002,62.46,1,2,0.14285714285714285,*CCP(=O)(O)O|*n1c2cc(Cl)ccc2c2ccc(Cl)cc21,middle
O=P(O)(O)CCn1c2cc(F)ccc2c2ccc(F)cc21,F-2PACz,O=P(O)(O)CCn1c2cc(F)ccc2c2ccc(F)cc21,17.7,17.7,17.7,1,1,0,1,1,0,1,0,0,0,0,1,0,0,3,3,1,1,3,2,21,311.22400000000005,3.2504000000000017,62.46,1,2,0.14285714285714285,*CCP(=O)(O)O|*n1c2cc(F)ccc2c2ccc(F)cc21,middle
O=P(O)(O)CCn1c2cc(I)ccc2c2ccc(I)cc21,I-2PACz,O=P(O)(O)CCn1c2cc(I)ccc2c2ccc(I)cc21,18.2,18.2,18.2,1,1,0,1,1,0,1,0,0,0,0,0,0,0,3,3,1,1,3,0,21,527.0360000000001,4.181400000000002,62.46,1,2,0.14285714285714285,*CCP(=O)(O)O|*n1c2cc(I)ccc2c2ccc(I)cc21,middle
O=P(O)(O)CCn1c2ccc(-c3ccccc3)cc2c2cc(-c3ccccc3)ccc21,Ph-Cz,O=P(O)(O)CCn1c2ccc(-c3ccccc3)cc2c2cc(-c3ccccc3)ccc21,18.51,18.51,18.51,1,1,0,1,1,0,1,0,0,0,0,0,0,0,5,5,1,1,3,0,31,427.44000000000017,6.306200000000005,62.46,1,2,0.07692307692307693,*CCP(=O)(O)O|*c1ccc2c(c1)c1cc(*)ccc1n2*|*c1ccccc1,high
O=P(O)(O)CCn1c2ccc(-c3cccs3)cc2c2cc(-c3cccs3)ccc21,Th-Cz,O=P(O)(O)CCn1c2ccc(-c3cccs3)cc2c2cc(-c3cccs3)ccc21,19.571428571428573,19.34,20.91,7,1,0,1,1,1,1,0,0,0,0,0,0,0,5,5,1,1,3,0,29,439.49800000000016,6.429200000000005,62.46,3,2,0.09090909090909091,*CCP(=O)(O)O|*c1ccc2c(c1)c1cc(*)ccc1n2*|*c1cccs1,high
O=P(O)(O)CCn1c2ccc(Br)cc2c2cc(Br)ccc21,Br-2PACz,O=P(O)(O)CCn1c2ccc(Br)cc2c2cc(Br)ccc21,17.725,18.125,19.9,16,1,0,1,1,0,1,0,0,0,0,0,0,1,3,3,1,1,3,0,21,433.0360000000001,4.497200000000002,62.46,1,2,0.14285714285714285,*CCP(=O)(O)O|*n1c2ccc(Br)cc2c2cc(Br)ccc21,middle
O=P(O)(O)CCn1c2ccc(Br)cc2c2ccc(Br)cc21,"2,6-diBr-2PACz",O=P(O)(O)CCn1c2ccc(Br)cc2c2ccc(Br)cc21,11.696666666666667,10.84,16.5,3,1,0,1,1,0,1,0,0,0,0,0,0,1,3,3,1,1,3,0,21,433.0360000000001,4.497200000000002,62.46,1,2,0.14285714285714285,*CCP(=O)(O)O|*n1c2ccc(Br)cc2c2ccc(Br)cc21,low
O=P(O)(O)CCn1c2ccc(Cl)cc2c2cc(Cl)ccc21,Cl-2PACz,ClC1=CC2=C(N(CCP(O)(O)=O)C3=C2C=C(Cl)C=C3)C=C1,18.234615384615385,18.21,18.91,13,1,0,1,1,0,1,0,0,0,0,0,1,0,3,3,1,1,3,0,21,344.13400000000007,4.279000000000002,62.46,1,2,0.14285714285714285,*CCP(=O)(O)O|*n1c2ccc(Cl)cc2c2cc(Cl)ccc21,middle
O=P(O)(O)CCn1c2ccc(Cl)cc2c2ccc(Cl)cc21,"2,6-diCl-2PACz",O=P(O)(O)CCn1c2ccc(Cl)cc2c2ccc(Cl)cc21,17.36,17.36,17.36,1,1,0,1,1,0,1,0,0,0,0,0,1,0,3,3,1,1,3,0,21,344.13400000000007,4.279000000000002,62.46,1,2,0.14285714285714285,*CCP(=O)(O)O|*n1c2ccc(Cl)cc2c2ccc(Cl)cc21,middle
O=P(O)(O)CCn1c2ccc(I)cc2c2ccc(I)cc21,Cz-I-2,O=P(O)(O)CCn1c2ccc(I)cc2c2ccc(I)cc21,17.85,17.85,18.1,2,1,0,1,1,0,1,0,0,0,0,0,0,0,3,3,1,1,3,0,21,527.0360000000001,4.181400000000002,62.46,1,2,0.14285714285714285,*CCP(=O)(O)O|*n1c2ccc(I)cc2c2ccc(I)cc21,middle
O=P(O)(O)CCn1c2cccc(Cl)c2c2c(Cl)cccc21,"4,5-Cl-2PACz",O=P(O)(O)CCn1c2cccc(Cl)c2c2c(Cl)cccc21,18.796666666666667,18.67,19.05,3,1,0,1,1,0,1,0,0,0,0,0,1,0,3,3,1,1,3,0,21,344.13400000000007,4.279000000000003,62.46,1,2,0.14285714285714285,*CCP(=O)(O)O|*n1c2cccc(Cl)c2c2c(Cl)cccc21,high
O=P(O)(O)CCn1c2ccccc2c2c3ccccc3ccc21,BZCz,O=P(O)(O)CCn1c2ccccc2c2c3ccccc3ccc21,18.7,18.7,18.7,1,1,0,1,1,0,1,0,0,0,0,0,0,0,4,4,1,1,3,0,23,325.3040000000001,4.125400000000003,62.46,1,2,0.1111111111111111,*CCP(=O)(O)O|*n1c2ccccc2c2c3ccccc3ccc21,high
O=P(O)(O)CCn1c2ccccc2c2cc(Br)ccc21,3-Br-2PACz,C1=CC2=C(C=C1Br)C3=C(N2CCP(=O)(O)O)C=CC=C3,17.333333333333332,17.67,19.35,6,1,0,1,1,0,1,0,0,0,0,0,0,1,3,3,1,1,3,0,20,354.14000000000004,3.734700000000002,62.46,1,2,0.14285714285714285,*CCP(=O)(O)O|*n1c2ccccc2c2cc(Br)ccc21,middle
O=P(O)(O)CCn1c2ccccc2c2cc(Cl)ccc21,1Cl-PACz,O=P(O)(O)CCn1c2ccccc2c2cc(Cl)ccc21,19.0,19.0,19.0,1,1,0,1,1,0,1,0,0,0,0,0,1,0,3,3,1,1,3,0,20,309.689,3.625600000000002,62.46,1,2,0.14285714285714285,*CCP(=O)(O)O|*n1c2ccccc2c2cc(Cl)ccc21,high
O=P(O)(O)CCn1c2ccccc2c2cc3c(cc21)c1ccccc1n3CCP(=O)(O)O,2PACz-D1,O=P(O)(O)CCn1c2ccccc2c2cc3c(cc21)c1ccccc1n3CCP(=O)(O)O,19.44,19.44,19.44,1,1,0,1,1,0,1,0,0,0,0,0,0,0,5,5,2,2,6,0,32,472.3740000000002,4.257800000000005,124.92000000000002,2,4,0.18181818181818182,*CCP(=O)(O)O|*n1c2ccccc2c2cc3c(cc21)c1ccccc1n3*,high
O=P(O)(O)CCn1c2ccccc2c2ccc(Br)cc21,2-Br-2PACz,O=P(O)(O)CCn1c2ccccc2c2ccc(Br)cc21,19.515,19.515,20.05,2,1,0,1,1,0,1,0,0,0,0,0,0,1,3,3,1,1,3,0,20,354.14000000000004,3.734700000000002,62.46,1,2,0.14285714285714285,*CCP(=O)(O)O|*n1c2ccccc2c2ccc(Br)cc21,high
O=P(O)(O)CCn1c2ccccc2c2ccc(C(F)(F)F)cc21,1CF3-2PACz,O=P(O)(O)CCn1c2ccccc2c2ccc(C(F)(F)F)cc21,17.39,17.39,17.39,1,1,0,1,1,0,1,0,0,0,0,1,0,0,3,3,1,1,3,3,23,343.24100000000004,3.9910000000000023,62.46,1,2,0.2,*C(F)(F)F|*CCP(=O)(O)O|*c1ccc2c3ccccc3n(*)c2c1,middle
O=P(O)(O)CCn1c2ccccc2c2ccc(Cl)cc21,1Cl-2PACz,O=P(O)(O)CCn1c2ccccc2c2ccc(Cl)cc21,19.575000000000003,19.575000000000003,20.12,2,1,0,1,1,0,1,0,0,0,0,0,1,0,3,3,1,1,3,0,20,309.689,3.625600000000002,62.46,1,2,0.14285714285714285,*CCP(=O)(O)O|*n1c2ccccc2c2ccc(Cl)cc21,high
O=P(O)(O)CCn1c2ccccc2c2ccc(F)cc21,1F-2PACz,O=P(O)(O)CCn1c2ccccc2c2ccc(F)cc21,17.62,17.62,17.62,1,1,0,1,1,0,1,0,0,0,0,1,0,0,3,3,1,1,3,1,20,293.23400000000004,3.111300000000001,62.46,1,2,0.14285714285714285,*CCP(=O)(O)O|*n1c2ccccc2c2ccc(F)cc21,middle
O=P(O)(O)CCn1c2ccccc2c2ccc(I)cc21,1I-2PACz,O=P(O)(O)CCn1c2ccccc2c2ccc(I)cc21,18.72,18.72,18.72,1,1,0,1,1,0,1,0,0,0,0,0,0,0,3,3,1,1,3,0,20,401.14000000000004,3.576800000000002,62.46,1,2,0.14285714285714285,*CCP(=O)(O)O|*n1c2ccccc2c2ccc(I)cc21,high
O=P(O)(O)CCn1c2ccccc2c2ccccc21,2PACz,O=P(O)(O)CCn1c2ccccc2c2ccccc21,16.55982142857143,16.8,20.31,112,1,0,1,1,0,1,0,0,0,0,0,0,0,3,3,1,1,3,0,19,275.244,2.972200000000001,62.46,1,2,0.14285714285714285,*CCP(=O)(O)O|*n1c2ccccc2c2ccccc21,middle
O=P(O)(O)Cc1c(F)c(F)c(F)c(F)c1F,F5BnPA,O=P(O)(O)Cc1c(F)c(F)c(F)c(F)c1F,12.166666666666666,15.0,17.8,3,1,0,0,1,0,0,0,0,0,0,1,0,0,1,1,1,0,3,5,16,262.06999999999994,2.0597999999999996,57.53,1,2,0.14285714285714285,*CP(=O)(O)O|*c1c(F)c(F)c(F)c(F)c1F,low
O=P(O)(O)Cc1ccc(C(F)(F)F)cc1,3FMBPA,O=P(O)(O)Cc1ccc(C(F)(F)F)cc1,3.82,3.82,3.82,1,1,0,0,1,0,0,0,0,0,0,1,0,0,1,1,1,0,3,3,15,240.11699999999996,2.3831000000000007,57.53,1,2,0.25,*C(F)(F)F|*CP(=O)(O)O|*c1ccc(*)cc1,low
O=P(O)(O)Cc1ccccc1,BnPA,O=P(O)(O)Cc1ccccc1,16.15,16.15,17.4,2,1,0,0,1,0,0,0,0,0,0,0,0,0,1,1,1,0,3,0,11,172.12,1.3642999999999998,57.53,1,2,0.14285714285714285,*CP(=O)(O)O|*c1ccccc1,middle
O=P(O)(O)c1ccc(-n2c3cc(-c4ccccc4)ccc3c3ccc(-c4ccccc4)cc32)cc1,JJ37,O=P(O)(O)c1ccc(-n2c3cc(-c4ccccc4)ccc3c3ccc(-c4ccccc4)cc32)cc1,15.678,17.0,19.7,5,1,0,1,1,0,0,0,0,0,0,0,0,0,6,6,1,1,3,0,35,475.48400000000015,6.920700000000005,62.46,1,2,0.0,*c1ccc(P(=O)(O)O)cc1|*c1ccc2c3ccc(*)cc3n(*)c2c1|*c1ccccc1,middle
O=P(O)(O)c1ccc(-n2c3cc4ccccc4cc3c3c4ccccc4ccc32)cc1,pPhPADCB,O=P(O)(O)c1ccc(-n2c3cc4ccccc4cc3c3c4ccccc4ccc32)cc1,17.4425,18.35,19.47,4,1,0,1,1,0,0,0,0,0,0,0,0,0,6,6,1,1,3,0,31,423.40800000000013,5.893100000000004,62.46,1,2,0.0,*c1ccc(P(=O)(O)O)cc1|*n1c2cc3ccccc3cc2c2c3ccccc3ccc21,middle
O=P(O)(O)c1ccc(-n2c3ccccc3c3ccccc32)cc1,p-PhACz,O=P(O)(O)c1ccc(-n2c3ccccc3c3ccccc32)cc1,18.3,18.3,18.3,1,1,0,1,1,0,0,0,0,0,0,0,0,0,4,4,1,1,3,0,23,323.288,3.586700000000002,62.46,1,2,0.0,*c1ccc(P(=O)(O)O)cc1|*n1c2ccccc2c2ccccc21,middle
O=P(O)(O)c1ccc(Br)cc1,BPA,O=P(O)(O)c1ccc(Br)cc1,2.7,2.7,2.7,1,1,0,0,1,0,0,0,0,0,0,0,0,1,1,1,1,0,3,0,11,236.98899999999998,1.2520999999999998,57.53,1,2,0.0,O=P(O)(O)c1ccc(Br)cc1,low
O=P(O)(O)c1ccc(Cl)cc1,CPA,O=P(O)(O)c1ccc(Cl)cc1,2.6,2.6,2.6,1,1,0,0,1,0,0,0,0,0,0,0,1,0,1,1,1,0,3,0,11,192.53799999999998,1.1429999999999996,57.53,1,2,0.0,O=P(O)(O)c1ccc(Cl)cc1,low
O=P(O)(O)c1ccc(N(c2ccccc2)c2ccccc2)cc1,p-DPAPCz,O=P(O)(O)c1ccc(N(c2ccccc2)c2ccccc2)cc1,17.38,17.38,17.38,1,1,0,0,1,0,0,0,0,0,0,0,0,0,3,3,1,1,3,0,23,325.30400000000003,3.959400000000003,60.77,2,2,0.0,*N(*)*|*c1ccc(P(=O)(O)O)cc1|*c1ccccc1,middle
O=P(O)(O)c1cccc(-n2c3ccccc3c3ccccc32)c1,m-PhACz,O=P(O)(O)c1cccc(-n2c3ccccc3c3ccccc32)c1,19.44,19.44,19.44,1,1,0,1,1,0,0,0,0,0,0,0,0,0,4,4,1,1,3,0,23,323.288,3.586700000000002,62.46,1,2,0.0,*c1cccc(P(=O)(O)O)c1|*n1c2ccccc2c2ccccc21,high
O=P(O)(O)c1ccccc1,PPA,O=P(O)(O)c1ccccc1,1.64,1.64,1.64,1,1,0,0,1,0,0,0,0,0,0,0,0,0,1,1,1,0,3,0,10,158.093,0.4895999999999999,57.53,1,2,0.0,O=P(O)(O)c1ccccc1,low
O=S(=O)(Cl)c1ccc(Cl)cc1,CBSC,O=S(=O)(Cl)c1ccc(Cl)cc1,8.95,8.95,9.1,2,0,0,0,1,0,0,0,0,0,0,0,1,0,1,1,0,0,2,0,11,211.06900000000002,2.2675,34.14,2,0,0.0,O=S(=O)(Cl)c1ccc(Cl)cc1,low
O=S(=O)(O)c1ccc(Cl)cc1,CBSA,O=S(=O)(O)c1ccc(Cl)cc1,8.211111111111112,8.1,9.2,9,0,0,0,1,0,0,0,0,0,0,0,1,0,1,1,0,0,3,0,11,192.623,1.5867000000000002,54.370000000000005,2,1,0.0,O=S(=O)(O)c1ccc(Cl)cc1,low
