Repository: zhangminghang613/FrontierSAMNet-Performance-Prediction-and-Virtual-Screening-of-Self-Assembled-Monolayers-for-OPVs

# FrontierSAMNet: Performance Prediction and Virtual Screening of Self-Assembled Monolayers for OPVs

This project is designed for research on self-assembled monolayer (SAM) materials for organic photovoltaics (OPVs). It provides a complete workflow covering raw experimental data cleaning, group-based splitting, molecular representation pretraining, multimodal multi-task modeling, prediction and uncertainty calibration, structural pattern analysis, and virtual candidate screening.

The model simultaneously predicts four photovoltaic performance metrics:

- PCE: power conversion efficiency
- VOC: open-circuit voltage
- JSC: short-circuit current density
- FF: fill factor

## Current Dataset Overview

The current `data/processed/sam_clean.csv` contains:

| Item | Count |
|---|---:|
| Experimental records | 541 |
| SAM groups | 130 |
| Training set | 382 |
| Validation set | 80 |
| Test set | 79 |
| RDKit descriptors | 217 |
| Morgan fingerprint bits | 1024 |
| Numerical process features | 13 |
| Categorical process features | 3 |

The data are split by `sam_group` to prevent the same SAM from leaking across the training, validation, and test sets.

## Model Architecture

The core model, `FrontierSAMNet`, is defined in `sam_core.py` and contains three input branches:

1. Molecular graph branch: GIN modules and a Transformer encode the atomic graph structure.
2. SMILES branch: a Transformer encodes SMILES sequences and can load molecular pretraining weights.
3. Tabular branch: encodes RDKit descriptors, Morgan fingerprints, numerical process variables, and categorical process variables.

The three branches are integrated through a gated fusion module, after which a multi-expert prediction head simultaneously outputs PCE, VOC, JSC, and FF. During prediction, MC Dropout is used to estimate uncertainty, and the validation set is used to calibrate the uncertainty scale.

## Project Structure

```text
.
├── 01_prepare_data.py
├── 02_download_pretrain_data.py
├── 03_pretrain_molecular_encoder.py
├── 04_train_multimodal_model.py
├── 05_predict.py
├── 06_evaluate_models.py
├── 07_interpretability.py
├── 08_candidate_screening.py
├── 09_fragment_analysis.py
├── 10_virtual_sam_screening.py
├── 11_frontiersamnet_context_structure_occlusion.py
├── sam_core.py
├── config.yaml
├── con_data.xlsx
├── data/
│   ├── raw/
│   └── processed/
├── models/
└── results/
    ├── figures/
    └── tables/
```

## Configuration File

The main parameters are centralized in `config.yaml`, including:

- Input workbook and worksheet names
- Original column names for PCE, VOC, JSC, and FF
- SAM group split ratios
- External molecular pretraining data sources
- Model dimensions, number of layers, number of attention heads, and number of experts
- Number of training epochs, learning rate, early stopping, and gradient clipping
- Number of MC Dropout passes

## Complete Workflow

### 1. Data Cleaning and Group-Based Splitting

```powershell
python 01_prepare_data.py
```

### 2. Prepare Molecular Pretraining Data

Download the datasets specified in the configuration online:

```powershell
python 02_download_pretrain_data.py
```

In offline mode, use randomized SMILES augmentation of the local SAM molecules:

```powershell
python 02_download_pretrain_data.py --offline
```

### 3. Pretrain the SMILES Encoder

```powershell
python 03_pretrain_molecular_encoder.py
```

Quick connectivity test:

```powershell
python 03_pretrain_molecular_encoder.py --smoke
```

### 4. Train FrontierSAMNet

```powershell
python 04_train_multimodal_model.py
```

Quick test:

```powershell
python 04_train_multimodal_model.py --smoke
```

### 5. Prediction, Evaluation, and Uncertainty Calibration

```powershell
python 05_predict.py
```

Common parameters:

```powershell
python 05_predict.py --smoke
python 05_predict.py --mc-dropout-passes 48
python 05_predict.py --disable-uncertainty-calibration
```

### 6. Baseline Model Evaluation

```powershell
python 06_evaluate_models.py
```

The outputs include baseline model metrics, baseline predictions, and a table of FrontierSAMNet predictions for all splits.

Quick test:

```powershell
python 06_evaluate_models.py --smoke
```

### 7. Feature and Process Interpretation

```powershell
python 07_interpretability.py
```

### 8. Candidate Aggregation Script

`08_candidate_screening.py` aggregates existing predictions by SAM and ranks them according to the lower bound at twice the uncertainty.

### 9. Real SAM Fragment and Design Rule Analysis

Run the fragment and design rule analysis:

```powershell
python 09_fragment_analysis.py
```

This workflow includes SMARTS/BRICS fragment analysis, descriptor shifts, molecular space analysis, and representative structures.

### 10. Virtual SAM Screening

Run model inference and candidate ranking:

```powershell
python 10_virtual_sam_screening.py
```

File: results/tables/target_audit.csv (part 1 of 2)
name,SMILES,doi,pce,voc,jsc,ff,pce_from_voc_jsc_ff,pce_abs_error,target_flag
2PACz,O=P(O)(O)CCn1c2ccccc2c2ccccc21,10.1021/acsami.2c01900,16.9,0.86,25.84,76.0,16.889024,0.01097599999999943,False
4PACz,O=P(O)(O)CCCCn1c2ccccc2c2ccccc21,10.1021/acsami.2c01900,16.6,0.86,25.8,75.0,16.641,0.04099999999999682,False
TDPA‑Cl,O=P(O)(O)CCCCN1c2cc(Cl)ccc2Sc2cc(Cl)ccc21,10.1021/acs.langmuir.3c03610,17.3,0.86,26.6,75.7,17.317132,0.017132000000000147,False
TDPA‑Cl,O=P(O)(O)CCCCN1c2cc(Cl)ccc2Sc2cc(Cl)ccc21,10.1021/acs.langmuir.3c03610,17.4,0.832,27.6,75.6,17.3601792,0.03982079999999755,False
P-4PACz,O=P(O)(O)CCCCn1c2ccccc2c2cc(-c3ccccc3)ccc21,10.1002/adfm.202512687,20.3,0.89,27.9,81.6,20.262096,0.03790400000000105,False
Me-4PACz,Cc1ccc2c(c1)c1ccc(C)cc1n2CCCCP(=O)(O)O,10.1002/smll.202411457,19.32,0.916,26.85,78.54,19.316598840000005,0.0034011599999956843,False
2PACz,O=P(O)(O)CCn1c2ccccc2c2ccccc21,10.1039/d2ta07022g,18.49,0.85,27.41,79.68,18.5642448,0.07424480000000244,False
3-BPIC,O=P(O)(O)CCCCN1c2cc3c(cc2F)c2c4c(c5c(n(c6ccccc65)CCCCP(=O)(O)O)cc4)c4c3c(c3ccccc31)c(n4CCCCP(=O)(O)O)c2,10.1021/jacs.4c03917,13.54,0.692,27.68,70.71,13.544189375999999,0.004189375999999356,False
3-BPIC,O=P(O)(O)CCCCN1c2cc3c(cc2F)c2c4c(c5c(n(c6ccccc65)CCCCP(=O)(O)O)cc4)c4c3c(c3ccccc31)c(n4CCCCP(=O)(O)O)c2,10.1021/jacs.4c03917,19.34,0.871,27.89,79.61,19.339012459,0.0009875410000006468,False
Br-2PACz,O=P(O)(O)CCn1c2ccc(Br)cc2c2cc(Br)ccc21,10.1002/adfm.202512687,18.1,0.89,27.2,74.6,18.059167999999996,0.04083200000000531,False
F8-SAM,O=P(O)(O)CCC(F)(F)C(F)(F)C(F)(F)C(F)(F)C(F)(F)C(F)(F)F,10.1021/jp406625e,2.61,0.58,8.75,52.0,2.639,0.028999999999999915,False
H8-SAM,O=P(O)(O)CCCCCCCC,10.1021/jp406625e,1.81,0.48,8.29,45.0,1.79064,0.019360000000000044,False
Cl-2PACz,ClC1=CC2=C(N(CCP(O)(O)=O)C3=C2C=C(Cl)C=C3)C=C1,10.1002/aenm.202303354,18.17,0.84,28.42,76.0,18.143328,0.02667200000000136,False
"4,5-Cl-2PACz",O=P(O)(O)CCn1c2cccc(Cl)c2c2c(Cl)cccc21,10.1002/aenm.202303354,18.67,0.842,28.69,77.17,18.641941466000002,0.02805853399999947,False
MeO-2PACz,COc1ccc2c(c1)c1cc(OC)ccc1n2CCP(=O)(O)O,10.1002/cssc.202100707,14.5,0.776,26.21,71.3,14.50167848,0.0016784800000007039,False
BCBBr-C4PA,OP(CCCCN1C2=C(C(C=CC=C3)=C3C=C2)C4=C1C=CC(Br)=C4)(O)=O,10.1002/aenm.202300694,18.84,0.861,27.6,79.3,18.844534799999998,0.004534799999998285,False
BCBBr-C4PA,OP(CCCCN1C2=C(C(C=CC=C3)=C3C=C2)C4=C1C=CC(Br)=C4)(O)=O,10.1002/aenm.202300694,16.78,0.849,26.15,75.58,16.779780329999998,0.00021967000000344683,False
BCBBr-C4PA,OP(CCCCN1C2=C(C(C=CC=C3)=C3C=C2)C4=C1C=CC(Br)=C4)(O)=O,10.1002/aenm.202300694,17.48,0.85,27.15,75.77,17.48582175,0.005821749999999071,False
BCBBr-C4PA,OP(CCCCN1C2=C(C(C=CC=C3)=C3C=C2)C4=C1C=CC(Br)=C4)(O)=O,10.1002/aenm.202300694,16.33,0.851,26.3,72.96,16.32939648,0.0006035199999985252,False
CBSA,O=S(=O)(O)c1ccc(Cl)cc1,10.1002/adma.201600197,7.6,0.787,15.796,61.2,7.608048624,0.008048624000000615,False
Cbz-2Ph,O=P(O)(O)CCCCn1c2ccc(-c3ccccc3)cc2c2cc(-c3ccccc3)ccc21,10.1039/D4EE04479G,17.12,0.846,27.86,72.64,17.120928384,0.0009283839999980614,False
Cbz-2Ph,O=P(O)(O)CCCCn1c2ccc(-c3ccccc3)cc2c2cc(-c3ccccc3)ccc21,10.1039/D4EE04479G,18.89,0.859,28.62,76.83,18.888332813999998,0.0016671860000023742,False
Cbz-2Ph,O=P(O)(O)CCCCn1c2ccc(-c3ccccc3)cc2c2cc(-c3ccccc3)ccc21,10.1039/D4EE04479G,18.65,0.855,28.23,77.3,18.65763045,0.0076304500000006215,False
Cbz-2Ph,O=P(O)(O)CCCCn1c2ccc(-c3ccccc3)cc2c2cc(-c3ccccc3)ccc21,10.1039/D4EE04479G,18.28,0.85,27.85,77.2,18.27517,0.004830000000001888,False
Cbz-2Ph,O=P(O)(O)CCCCn1c2ccc(-c3ccccc3)cc2c2cc(-c3ccccc3)ccc21,10.1039/D4EE04479G,18.04,0.866,28.02,74.28,18.024279695999997,0.015720304000002017,False
Cbz-2Ph,O=P(O)(O)CCCCn1c2ccc(-c3ccccc3)cc2c2cc(-c3ccccc3)ccc21,10.1039/D4EE04479G,19.1,0.873,28.29,77.3,19.090912409999998,0.009087590000003587,False
Cbz-2Ph,O=P(O)(O)CCCCn1c2ccc(-c3ccccc3)cc2c2cc(-c3ccccc3)ccc21,10.1039/D4EE04479G,15.96,0.837,28.53,66.82,15.956355401999996,0.0036445980000046063,False
Cbz-2Ph,O=P(O)(O)CCCCn1c2ccc(-c3ccccc3)cc2c2cc(-c3ccccc3)ccc21,10.1039/D4EE04479G,18.77,0.858,28.57,76.54,18.762296124000002,0.007703875999997223,False
Cbz-2Ph,O=P(O)(O)CCCCn1c2ccc(-c3ccccc3)cc2c2cc(-c3ccccc3)ccc21,10.1039/D4EE04479G,17.52,0.867,28.99,69.75,17.531195174999997,0.011195174999997448,False
Cbz-2Ph,O=P(O)(O)CCCCn1c2ccc(-c3ccccc3)cc2c2cc(-c3ccccc3)ccc21,10.1039/D4EE04479G,17.76,0.869,28.71,71.18,17.758691082000002,0.0013089179999994371,False
4Cl-PACz,O=P(O)(O)CCn1c2c(Cl)cc(Cl)cc2c2cc(Cl)cc(Cl)c21,10.1016/j.cej.2022.140138,16.8,0.85,25.2,78.3,16.771859999999997,0.02814000000000405,False
4Cl-PACz,O=P(O)(O)CCn1c2c(Cl)cc(Cl)cc2c2cc(Cl)cc(Cl)c21,10.1016/j.cej.2022.140138,18.2,0.9,25.6,78.8,18.155520000000003,0.04447999999999652,False
Me-4PACz,Cc1ccc2c(c1)c1ccc(C)cc1n2CCCCP(=O)(O)O,10.1063/5.0215972,17.06,0.826,27.08,76.26,17.057897808,0.002102191999998837,False
2PACz,O=P(O)(O)CCn1c2ccccc2c2ccccc21,10.1063/5.0215972,15.67,0.813,27.03,71.29,15.666255531000001,0.003744468999999029,False
Br-2PACz,O=P(O)(O)CCn1c2ccc(Br)cc2c2cc(Br)ccc21,10.1016/j.joule.2024.03.009,17.7,0.858,27.9,73.6,17.618515199999997,0.08148480000000191,False
Me-4PACz,Cc1ccc2c(c1)c1ccc(C)cc1n2CCCCP(=O)(O)O,10.1002/smll.202411457,18.73,0.901,26.57,78.21,18.723137697,0.006862303000001901,False
Me-4PACz,Cc1ccc2c(c1)c1ccc(C)cc1n2CCCCP(=O)(O)O,10.1002/smll.202411457,17.37,0.886,26.17,74.86,17.357503732,0.012496267999999588,False
Me-4PACz,Cc1ccc2c(c1)c1ccc(C)cc1n2CCCCP(=O)(O)O,10.1002/smll.202411457,18.04,0.899,26.06,76.95,18.027799830000003,0.012200169999996291,False
Me-4PACz,Cc1ccc2c(c1)c1ccc(C)cc1n2CCCCP(=O)(O)O,10.1002/smll.202411457,19.32,0.916,26.85,78.54,19.316598840000005,0.0034011599999956843,False
Me-4PACz,Cc1ccc2c(c1)c1ccc(C)cc1n2CCCCP(=O)(O)O,10.1002/smll.202411457,18.01,0.892,26.57,75.91,17.991004004,0.018995996000001014,False
Me-4PACz,Cc1ccc2c(c1)c1ccc(C)cc1n2CCCCP(=O)(O)O,10.1002/smll.202411457,20.42,0.907,27.23,82.6,20.40022586,0.01977414000000266,False
Me-4PACz,Cc1ccc2c(c1)c1ccc(C)cc1n2CCCCP(=O)(O)O,10.1002/smll.202411457,20.2,0.911,27.07,81.93,20.204568861,0.0045688609999992025,False
Me-4PACz,Cc1ccc2c(c1)c1ccc(C)cc1n2CCCCP(=O)(O)O,10.1002/smll.202411457,18.49,0.859,28.13,76.48,18.480374816,0.009625183999997233,False
Me-4PACz,Cc1ccc2c(c1)c1ccc(C)cc1n2CCCCP(=O)(O)O,10.1002/smll.202411457,17.8,0.866,27.04,75.97,17.789621408,0.01037859200000213,False
Me-4PACz,Cc1ccc2c(c1)c1ccc(C)cc1n2CCCCP(=O)(O)O,10.1002/smll.202411457,18.33,0.891,26.64,77.21,18.326750904,0.0032490959999975644,False
Me-4PACz,Cc1ccc2c(c1)c1ccc(C)cc1n2CCCCP(=O)(O)O,10.1002/smll.202411457,18.49,0.898,26.51,77.67,18.490104666,0.00010466600000214044,False
Me-4PACz,Cc1ccc2c(c1)c1ccc(C)cc1n2CCCCP(=O)(O)O,10.1002/smll.202411457,18.28,0.897,26.53,76.82,18.281170362,0.0011703619999998693,False
Br-2EPO,O=P(O)(O)CCN1c2ccc(Br)cc2Oc2cc(Br)ccc21,10.1002/adfm.202208793,17.21,0.853,27.42,73.65,17.22618999,0.016189990000000876,False
Br-2EPT,O=P(O)(O)CCN1c2ccc(Br)cc2Sc2cc(Br)ccc21,10.1002/adfm.202208793,17.46,0.853,27.62,74.22,17.486128091999998,0.026128091999996883,False
Br-2EPSe,O=P(O)(O)CCN1c2ccc(Br)cc2[Se]c2cc(Br)ccc21,10.1002/adfm.202208793,17.91,0.855,27.87,75.12,17.900232120000002,0.009767879999998286,False
JJ25,OP(O)(=O)CCCCN1C2=C(C3=CC=CC=C3C(Br)=C2)C2=C1C=C(Br)C1=CC=CC=C12,10.1002/adfm.202303653,18.16,0.86,28.07,75.23,18.16067246,0.000672460000000541,False
JJ25,OP(O)(=O)CCCCN1C2=C(C3=CC=CC=C3C(Br)=C2)C2=C1C=C(Br)C1=CC=CC=C12,10.1002/adfm.202303653,16.03,0.84,27.34,69.82,16.034581919999997,0.004581919999996131,False
JJ25,OP(O)(=O)CCCCN1C2=C(C3=CC=CC=C3C(Br)=C2)C2=C1C=C(Br)C1=CC=CC=C12,10.1002/adfm.202303653,8.8,0.98,13.42,66.9,8.798420400000001,0.0015795999999994592,False
JJ25,OP(O)(=O)CCCCN1C2=C(C3=CC=CC=C3C(Br)=C2)C2=C1C=C(Br)C1=CC=CC=C12,10.1002/adfm.202303653,16.59,0.86,27.49,70.2,16.596262799999998,0.0062627999999982364,False
3-Br-2PACz,C1=CC2=C(C=C1Br)C3=C(N2CCP(=O)(O)O)C=CC=C3,10.1002/adfm.202406060,19.35,0.862,28.26,79.42,19.346807304000002,0.0031926959999992732,False
Br-2PACz,O=P(O)(O)CCn1c2ccc(Br)cc2c2cc(Br)ccc21,10.1002/adfm.202406060,18.32,0.846,27.6,78.42,18.31075632,0.009243680000000865,False
Cl-2PACz,ClC1=CC2=C(N(CCP(O)(O)=O)C3=C2C=C(Cl)C=C3)C=C1,10.1002/adfm.202406060,18.21,0.852,27.13,78.79,18.212119404,0.002119403999998326,False
2PACz,O=P(O)(O)CCn1c2ccccc2c2ccccc21,10.1002/adfm.202406060,18.31,0.853,27.5,78.07,18.31327025,0.003270249999999919,False
Me-4PACz,Cc1ccc2c(c1)c1ccc(C)cc1n2CCCCP(=O)(O)O,10.1002/adfm.202406060,17.97,0.846,27.85,76.27,17.97005097,5.097000000020557e-05,False
4PADCB,C1=CC=C2C(=C1)C=CC3=C2C4=C(N3CCCCP(=O)(O)O)C=CC5=CC=CC=C54,10.1002/adfm.202406060,18.43,0.855,27.49,78.41,18.429447194999998,0.0005528050000016549,False
3-Br-2PACz,C1=CC2=C(C=C1Br)C3=C(N2CCP(=O)(O)O)C=CC=C3,10.1002/adfm.202406060,18.6,0.894,26.41,78.77,18.598022357999998,0.001977642000003499,False
3-Br-2PACz,C1=CC2=C(C=C1Br)C3=C(N2CCP(=O)(O)O)C=CC=C3,10.1002/adfm.202406060,17.36,0.847,26.49,78.1,17.52332043,0.16332042999999885,False
3-Br-2PACz,C1=CC2=C(C=C1Br)C3=C(N2CCP(=O)(O)O)C=CC=C3,10.1002/adfm.202406060,17.51,0.851,27.28,75.52,17.532179455999998,0.022179455999996378,False
3-Br-2PACz,C1=CC2=C(C=C1Br)C3=C(N2CCP(=O)(O)O)C=CC=C3,10.1002/adfm.202406060,17.83,0.84,27.88,76.14,17.83137888,0.0013788800000007484,False
3-Br-2PACz,C1=CC2=C(C=C1Br)C3=C(N2CCP(=O)(O)O)C=CC=C3,10.1002/adfm.202406060,13.35,0.856,19.95,78.14,13.344124079999999,0.005875920000001145,False
2PACz,O=P(O)(O)CCn1c2ccccc2c2ccccc21,10.1002/adfm.202417786,18.54,0.88,26.5,79.5,18.5394,0.0005999999999986017,False
PPh-2PACz,O=P(O)(O)CCn1c2cc(-c3ccc([*])cc3)ccc2c2ccc(-c3ccc([*])cc3)cc21,10.1002/adfm.202417786,19.63,0.888,27.36,80.8,19.63090944,0.0009094400000009273,False
Ph-2PACz,O=P(O)(O)CCn1c2cc(-c3ccccc3)ccc2c2ccc(-c3ccccc3)cc21,10.1002/adfm.202417786,18.54,0.887,26.68,78.4,18.553485440000003,0.013485440000003734,False
2PACz,O=P(O)(O)CCn1c2ccccc2c2ccccc21,10.1002/adfm.202417786,18.78,0.861,27.45,79.5,18.78938775,0.009387749999998363,False
PPh-2PACz,O=P(O)(O)CCn1c2cc(-c3ccc([*])cc3)ccc2c2ccc(-c3ccc([*])cc3)cc21,10.1002/adfm.202417786,19.53,0.863,28.25,80.3,19.57693925,0.046939249999997656,False
2PACz,O=P(O)(O)CCn1c2ccccc2c2ccccc21,10.1002/adfm.202417786,18.82,0.903,26.62,78.3,18.82164438,0.0016443799999983355,False
PPh-2PACz,O=P(O)(O)CCn1c2cc(-c3ccc([*])cc3)ccc2c2ccc(-c3ccc([*])cc3)cc21,10.1002/adfm.202417786,19.44,0.905,27.06,79.4,19.4445042,0.004504199999999514,False
t-Bu-3PACz,CC(C)(C)c1ccc2c(c1)c1cc(C(C)(C)C)ccc1n2CCCP(=O)(O)O,10.1002/adfm.202418223,17.6,0.844,28.8,72.5,17.62272,0.02271999999999963,False
Ph-3PACz,O=P(O)(O)CCCn1c2ccc(-c3ccccc3)cc2c2cc(-c3ccccc3)ccc21,10.1002/adfm.202418223,19.2,0.85,28.7,78.5,19.150075,0.04992499999999822,False
Bz-3PACz,O=P(O)(O)CCCn1c2ccc3ccccc3c2c2c3ccccc3ccc21,10.1002/adfm.202418223,18.4,0.846,28.2,77.2,18.4177584,0.01775840000000173,False
Ph-3PACz,O=P(O)(O)CCCn1c2ccc(-c3ccccc3)cc2c2cc(-c3ccccc3)ccc21,10.1002/adfm.202418223,18.6,0.885,26.9,78.2,18.616683000000002,0.016683000000000447,False
Ph-3PACz,O=P(O)(O)CCCn1c2ccc(-c3ccccc3)cc2c2cc(-c3ccccc3)ccc21,10.1002/adfm.202418223,17.6,0.852,27.2,76.0,17.612544,0.012543999999998334,False
JJ36,O=P(O)(O)CCCCn1c2cc(-c3ccccc3)ccc2c2ccc(-c3ccccc3)cc21,10.1002/adfm.202423178,19.22,0.84,29.29,78.13,19.22279268,0.0027926800000024343,False
JJ37,O=P(O)(O)c1ccc(-n2c3cc(-c4ccccc4)ccc3c3ccc(-c4ccccc4)cc32)cc1,10.1002/adfm.202423178,19.7,0.847,29.37,79.21,19.704588518999998,0.00458851899999857,False
JJ36,O=P(O)(O)CCCCn1c2cc(-c3ccccc3)ccc2c2ccc(-c3ccccc3)cc21,10.1002/adfm.202423178,16.5,0.844,25.31,77.24,16.499730735999997,0.0002692640000034885,False
JJ37,O=P(O)(O)c1ccc(-n2c3cc(-c4ccccc4)ccc3c3ccc(-c4ccccc4)cc32)cc1,10.1002/adfm.202423178,17.0,0.848,25.85,77.57,17.00396456,0.003964560000000006,False
JJ36,O=P(O)(O)CCCCn1c2cc(-c3ccccc3)ccc2c2ccc(-c3ccccc3)cc21,10.1002/adfm.202423178,18.84,0.851,28.5,77.69,18.84254415,0.002544149999998524,False
JJ37,O=P(O)(O)c1ccc(-n2c3cc(-c4ccccc4)ccc3c3ccc(-c4ccccc4)cc32)cc1,10.1002/adfm.202423178,19.25,0.852,28.96,78.03,19.253059776,0.0030597760000006247,False
JJ36,O=P(O)(O)CCCCn1c2cc(-c3ccccc3)ccc2c2ccc(-c3ccccc3)cc21,10.1002/adfm.202423178,5.72,0.728,15.49,50.72,5.719552384,0.000447615999999762,False
JJ37,O=P(O)(O)c1ccc(-n2c3cc(-c4ccccc4)ccc3c3ccc(-c4ccccc4)cc32)cc1,10.1002/adfm.202423178,6.23,0.728,15.93,53.75,6.233409,0.0034089999999995513,False
JJ37,O=P(O)(O)c1ccc(-n2c3cc(-c4ccccc4)ccc3c3ccc(-c4ccccc4)cc32)cc1,10.1002/adfm.202423178,16.21,0.832,28.27,68.92,16.210425088,0.0004250880000000734,False
2PACz,O=P(O)(O)CCn1c2ccccc2c2ccccc21,10.1002/adfm.202505515,19.0,0.857,28.5,77.8,19.002260999999997,0.002260999999997182,False
2PACz,O=P(O)(O)CCn1c2ccccc2c2ccccc21,10.1002/adfm.202505515,18.2,0.836,28.4,76.9,18.2579056,0.057905600000001556,False
2PACz,O=P(O)(O)CCn1c2ccccc2c2ccccc21,10.1002/adfm.202505515,18.7,0.89,26.9,78.8,18.865508,0.1655079999999991,False
Cbz-2Ph,O=P(O)(O)CCCCn1c2ccc(-c3ccccc3)cc2c2cc(-c3ccccc3)ccc21,10.1002/adfm.202512687,18.9,0.89,27.0,78.9,18.959670000000003,0.05967000000000411,False
Cbz-2Ph,O=P(O)(O)CCCCn1c2ccc(-c3ccccc3)cc2c2cc(-c3ccccc3)ccc21,10.1002/adfm.202512687,20.3,0.89,27.9,81.6,20.262096,0.03790400000000105,False
Cbz-2Ph,O=P(O)(O)CCCCn1c2ccc(-c3ccccc3)cc2c2cc(-c3ccccc3)ccc21,10.1002/adfm.202512687,19.6,0.89,27.4,80.4,19.606344,0.006343999999998573,False
Cbz-2Ph,O=P(O)(O)CCCCn1c2ccc(-c3ccccc3)cc2c2cc(-c3ccccc3)ccc21,10.1002/adfm.202512687,18.3,0.89,26.5,77.4,18.254790000000003,0.04520999999999731,False
Cbz-2Ph,O=P(O)(O)CCCCn1c2ccc(-c3ccccc3)cc2c2cc(-c3ccccc3)ccc21,10.1002/adfm.202512687,18.6,0.89,26.9,77.5,18.554275,0.045725000000000904,False
4PADCB,C1=CC=C2C(=C1)C=CC3=C2C4=C(N3CCCCP(=O)(O)O)C=CC5=CC=CC=C54,10.1002/adfm.202512687,18.6,0.89,26.8,78.1,18.628411999999997,0.028411999999995885,False
4PADCB,C1=CC=C2C(=C1)C=CC3=C2C4=C(N3CCCCP(=O)(O)O)C=CC5=CC=CC=C54,10.1002/adfm.202512687,19.5,0.89,27.4,79.8,19.460028,0.039971999999998786,False
Br-2PACz,O=P(O)(O)CCn1c2ccc(Br)cc2c2cc(Br)ccc21,10.1002/adfm.202512687,19.9,0.89,27.9,80.3,19.939293,0.03929300000000069,False
Br-2PACz,O=P(O)(O)CCn1c2ccc(Br)cc2c2cc(Br)ccc21,10.1002/adma.202400342,18.65,0.85,27.63,79.69,18.715594949999996,0.06559494999999771,False
CBSA,O=S(=O)(O)c1ccc(Cl)cc1,10.1002/adma.201600197,8.1,0.772,16.415,63.7,8.07230606,0.027693939999998918,False
CBSA,O=S(=O)(O)c1ccc(Cl)cc1,10.1002/adma.201600197,8.3,0.782,16.79,63.3,8.311150739999999,0.011150739999997938,False
CBSA,O=S(=O)(O)c1ccc(Cl)cc1,10.1002/adma.201600197,9.0,0.802,16.414,68.6,9.030523208,0.03052320799999997,False
CBSC,O=S(=O)(Cl)c1ccc(Cl)cc1,10.1002/adma.201600197,8.8,0.803,16.731,65.2,8.759615436,0.04038456400000001,False
CBSA,O=S(=O)(O)c1ccc(Cl)cc1,10.1002/adma.201600197,9.2,0.798,16.406,69.9,9.151299612,0.04870038799999854,False
CBSA,O=S(=O)(O)c1ccc(Cl)cc1,10.1002/adma.201600197,8.3,0.789,16.397,64.3,8.318640818999999,0.018640818999998032,False
CBSA,O=S(=O)(O)c1ccc(Cl)cc1,10.1002/adma.201600197,8.0,0.788,15.86,63.8,7.97351984,0.026480160000000197,False
CBSA,O=S(=O)(O)c1ccc(Cl)cc1,10.1002/adma.201600197,7.8,0.788,15.462,64.3,7.834348007999999,0.034348007999999375,False
CBSA,O=S(=O)(O)c1ccc(Cl)cc1,10.1002/adma.201600197,7.6,0.787,15.796,61.2,7.608048624,0.008048624000000615,False
CBA,O=C(O)c1ccc(Cl)cc1,10.1002/adma.201600197,8.6,0.795,16.325,65.9,8.552749125,0.04725087499999958,False
FBA,O=C(O)c1ccc(F)cc1,10.1002/adma.201600197,7.1,0.716,16.123,61.9,7.1457780920000005,0.045778092000000825,False
BA,O=C(O)c1ccccc1,10.1002/adma.201600197,6.1,0.655,15.158,60.9,6.04645041,0.05354958999999937,False
CBSC,O=S(=O)(Cl)c1ccc(Cl)cc1,10.1002/adma.201600197,9.1,0.801,16.727,68.1,9.124260687000001,0.024260687000001724,False
2PACz,O=P(O)(O)CCn1c2ccccc2c2ccccc21,10.1002/adma.202400342,19.19,0.86,28.21,78.42,19.025162520000002,0.1648374799999992,False
2PACz,O=P(O)(O)CCn1c2ccccc2c2ccccc21,10.1002/adma.202400342,20.17,0.88,28.4,80.86,20.208531199999996,0.038531199999994215,False
2PACz,O=P(O)(O)CCn1c2ccccc2c2ccccc21,10.1002/adma.202400342,18.27,0.87,26.68,78.35,18.1862886,0.08371139999999855,False
2PACz,O=P(O)(O)CCn1c2ccccc2c2ccccc21,10.1002/adma.202400342,17.82,0.84,27.86,75.92,17.76710208,0.05289791999999949,False
2PACz,O=P(O)(O)CCn1c2ccccc2c2ccccc21,10.1002/adma.202400342,19.41,0.85,28.09,81.32,19.4163698,0.006369799999998094,False
2PACz,O=P(O)(O)CCn1c2ccccc2c2ccccc21,10.1002/adma.202400342,17.24,0.82,27.76,76.11,17.32507152,0.08507152000000318,False
2PACz,O=P(O)(O)CCn1c2ccccc2c2ccccc21,10.1002/adma.202400342,18.78,0.85,27.91,79.2,18.789012,0.009011999999998466,False
Cl-2PACz,ClC1=CC2=C(N(CCP(O)(O)=O)C3=C2C=C(Cl)C=C3)C=C1,10.1002/adma.202400342,18.91,0.85,27.57,80.4,18.841338,0.06866199999999978,False
Cl-2PACz,ClC1=CC2=C(N(CCP(O)(O)=O)C3=C2C=C(Cl)C=C3)C=C1,10.1002/adma.202400342,18.52,0.84,28.18,77.77,18.409092239999996,0.11090776000000346,False
Cl-2PACz,ClC1=CC2=C(N(CCP(O)(O)=O)C3=C2C=C(Cl)C=C3)C=C1,10.1002/adma.202400342,18.06,0.85,26.94,78.88,18.0627312,0.0027312000000030423,False
Br-2PACz,O=P(O)(O)CCn1c2ccc(Br)cc2c2cc(Br)ccc21,10.1002/adma.202400342,17.84,0.85,26.97,77.78,17.830676099999998,0.009323900000001828,False
Br-2PACz,O=P(O)(O)CCn1c2ccc(Br)cc2c2cc(Br)ccc21,10.1002/adma.202400342,18.15,0.85,27.15,78.51,18.118145249999998,0.03185475000000082,False
Br-2PACz,O=P(O)(O)CCn1c2ccc(Br)cc2c2cc(Br)ccc21,10.1002/adma.202400342,18.32,0.88,26.09,79.7,18.2984824,0.02151759999999925,False
Me-4PACz,Cc1ccc2c(c1)c1ccc(C)cc1n2CCCCP(=O)(O)O,10.1002/adma.202400342,19.38,0.85,28.45,80.4,19.442729999999997,0.0627299999999984,False
Me-4PACz,Cc1ccc2c(c1)c1ccc(C)cc1n2CCCCP(=O)(O)O,10.1002/adma.202400342,16.97,0.81,27.26,76.67,16.929196020000003,0.04080397999999619,False
Me-4PACz,Cc1ccc2c(c1)c1ccc(C)cc1n2CCCCP(=O)(O)O,10.1002/adma.202400342,17.38,0.82,27.34,77.13,17.291620439999996,0.08837956000000347,False
2PACz,O=P(O)(O)CCn1c2ccccc2c2ccccc21,10.1002/adma.202400342,19.22,0.89,27.73,80.66,19.90664602,0.6866460200000013,False
2PACz,O=P(O)(O)CCn1c2ccccc2c2ccccc21,10.1002/adma.202400342,17.17,0.83,26.72,76.97,17.070098719999997,0.09990128000000453,False
2PACz,O=P(O)(O)CCn1c2ccccc2c2ccccc21,10.1002/adma.202400342,17.34,0.85,26.55,77.1,17.3995425,0.059542499999999166,False
Cl-2PACz,ClC1=CC2=C(N(CCP(O)(O)=O)C3=C2C=C(Cl)C=C3)C=C1,10.1002/adma.202400342,18.73,0.881,26.41,80.45,18.718470445,0.011529554999999192,False
Cl-2PACz,ClC1=CC2=C(N(CCP(O)(O)=O)C3=C2C=C(Cl)C=C3)C=C1,10.1002/adma.202400342,18.22,0.87,26.42,78.86,18.12628644,0.09371355999999764,False
Cl-2PACz,ClC1=CC2=C(N(CCP(O)(O)=O)C3=C2C=C(Cl)C=C3)C=C1,10.1002/adma.202400342,18.46,0.87,26.66,79.21,18.372125819999997,0.08787418000000358,False
Br-2PACz,O=P(O)(O)CCn1c2ccc(Br)cc2c2cc(Br)ccc21,10.1002/adma.202400342,18.32,0.87,26.69,78.48,18.223291440000004,0.09670855999999617,False
Br-2PACz,O=P(O)(O)CCn1c2ccc(Br)cc2c2cc(Br)ccc21,10.1002/adma.202400342,18.15,0.85,27.15,78.51,18.118145249999998,0.03185475000000082,False
Br-2PACz,O=P(O)(O)CCn1c2ccc(Br)cc2c2cc(Br)ccc21,10.1002/aenm.202401262,16.69,0.857,26.4,73.76,16.68805248,0.0019475200000016457,False
Me-4PACz,Cc1ccc2c(c1)c1ccc(C)cc1n2CCCCP(=O)(O)O,10.1002/adma.202400342,19.06,0.89,26.65,80.82,19.169291699999995,0.10929169999999644,False
Me-4PACz,Cc1ccc2c(c1)c1ccc(C)cc1n2CCCCP(=O)(O)O,10.1002/adma.202400342,17.21,0.84,26.81,76.83,17.30242332,0.0924233199999982,False
2PACz,O=P(O)(O)CCn1c2ccccc2c2ccccc21,10.1002/adma.202400342,19.03,0.92,25.75,80.4,19.046760000000003,0.01676000000000144,False
2PACz,O=P(O)(O)CCn1c2ccccc2c2ccccc21,10.1002/adma.202400342,10.49,0.86,15.12,80.85,10.5130872,0.023087199999999086,False
2PACz,O=P(O)(O)CCn1c2ccccc2c2ccccc21,10.1002/adma.202400342,7.11,0.85,10.56,78.74,7.067702400000001,0.04229759999999949,False
2PACz,O=P(O)(O)CCn1c2ccccc2c2ccccc21,10.1002/adma.202502485,19.34,0.9,26.4,81.4,19.34064,0.0006400000000006401,False
2PACz,O=P(O)(O)CCn1c2ccccc2c2ccccc21,10.1002/adma.202502485,20.2,0.885,28.43,80.3,20.203921649999998,0.0039216499999987775,False
2PAThCz,O=P(O)(O)CCn1c2cc(-c3ccsc3)ccc2c2ccc(-c3ccsc3)cc21,10.1002/adma.202502485,19.52,0.896,26.87,81.1,19.52524672,0.005246719999998817,False
2PAThCz,O=P(O)(O)CCn1c2cc(-c3ccsc3)ccc2c2ccc(-c3ccsc3)cc21,10.1002/adma.202502485,20.27,0.888,28.22,80.9,20.27302224,0.003022239999999954,False
4PAThCz,O=P(O)(O)CCCCn1c2cc(-c3ccsc3)ccc2c2ccc(-c3ccsc3)cc21,10.1002/adma.202502485,19.79,0.899,26.85,82.0,19.793283000000002,0.0032830000000032555,False
4PAThCz,O=P(O)(O)CCCCn1c2cc(-c3ccsc3)ccc2c2ccc(-c3ccsc3)cc21,10.1002/adma.202502485,20.78,0.89,28.65,81.5,20.7812775,0.0012775000000004866,False
2PACz,O=P(O)(O)CCn1c2ccccc2c2ccccc21,10.1002/advs.202404725,16.28,0.854,25.73,74.97,16.473472974,0.19347297399999874,False
Cl-2PACz,ClC1=CC2=C(N(CCP(O)(O)=O)C3=C2C=C(Cl)C=C3)C=C1,10.1002/advs.202410277,18.62,0.88,27.32,77.44,18.617815039999996,0.0021849600000045655,False
2Cl-3PACz,O=P(O)(O)CCCn1c2ccc(Cl)cc2c2cc(Cl)ccc21,10.1002/advs.202410277,16.61,0.873,26.76,71.1,16.61001228,1.2279999999975644e-05,False
2Cl-4PACz,O=P(O)(O)CCCCn1c2ccc(Cl)cc2c2cc(Cl)ccc21,10.1002/advs.202410277,15.21,0.871,27.03,64.57,15.201799041,0.008200959000001617,False
2Cl-5PACz,O=P(O)(O)CCCCCn1c2ccc(Cl)cc2c2cc(Cl)ccc21,10.1002/advs.202410277,13.27,0.858,26.94,57.38,13.263111576000002,0.006888423999997784,False
Cl-2PACz,ClC1=CC2=C(N(CCP(O)(O)=O)C3=C2C=C(Cl)C=C3)C=C1,10.1002/advs.202410277,18.06,0.859,28.31,74.25,18.056330324999998,0.003669675000001149,False
2Cl-3PACz,O=P(O)(O)CCCn1c2ccc(Cl)cc2c2cc(Cl)ccc21,10.1002/advs.202410277,15.43,0.851,28.34,64.82,15.632859787999998,0.20285978799999782,False
2Cl-4PACz,O=P(O)(O)CCCCn1c2ccc(Cl)cc2c2cc(Cl)ccc21,10.1002/advs.202410277,15.2,0.847,28.78,62.39,15.208598174,0.00859817400000118,False
2Cl-5PACz,O=P(O)(O)CCCCCn1c2ccc(Cl)cc2c2cc(Cl)ccc21,10.1002/advs.202410277,12.64,0.838,28.16,53.57,12.641491455999999,0.0014914559999983368,False
Cl-2PACz,ClC1=CC2=C(N(CCP(O)(O)=O)C3=C2C=C(Cl)C=C3)C=C1,10.1002/advs.202410277,16.95,0.844,27.89,72.02,16.952903032,0.002903031999998973,False
2Cl-3PACz,O=P(O)(O)CCCn1c2ccc(Cl)cc2c2cc(Cl)ccc21,10.1002/advs.202410277,14.05,0.834,27.77,60.68,14.053597223999997,0.0035972239999964017,False
2Cl-4PACz,O=P(O)(O)CCCCn1c2ccc(Cl)cc2c2cc(Cl)ccc21,10.1002/advs.202410277,13.75,0.826,28.07,59.3,13.74919126,0.0008087400000000855,False
2Cl-5PACz,O=P(O)(O)CCCCCn1c2ccc(Cl)cc2c2cc(Cl)ccc21,10.1002/advs.202410277,11.76,0.817,28.49,50.49,11.752219017,0.007780982999999964,False
F-2PACz,O=P(O)(O)CCn1c2cc(F)ccc2c2ccc(F)cc21,10.1002/aenm.202202503,17.7,0.846,26.8,78.2,17.7301296,0.0301296000000022,False
"2,7-diCl-2PACz",O=P(O)(O)CCn1c2cc(Cl)ccc2c2ccc(Cl)cc21,10.1002/aenm.202202503,18.5,0.863,26.96,79.4,18.473585120000003,0.026414879999997254,False
Br-2PACz,O=P(O)(O)CCn1c2ccc(Br)cc2c2cc(Br)ccc21,10.1002/cssc.202100707,18.4,0.864,27.1,78.6,18.4037184,0.0037184000000003437,False
I-2PACz,O=P(O)(O)CCn1c2cc(I)ccc2c2ccc(I)cc21,10.1002/aenm.202202503,18.2,0.858,26.85,78.8,18.1533924,0.04660759999999797,False
"2,7-diCl-2PACz",O=P(O)(O)CCn1c2cc(Cl)ccc2c2ccc(Cl)cc21,10.1002/aenm.202202503,18.9,0.866,27.18,80.1,18.85384188,0.04615811999999764,False
"2,7-diCl-2PACz",O=P(O)(O)CCn1c2cc(Cl)ccc2c2ccc(Cl)cc21,10.1002/aenm.202202503,12.9,0.856,20.26,74.4,12.902864640000002,0.0028646400000020833,False
"2,7-diCl-2PACz",O=P(O)(O)CCn1c2cc(Cl)ccc2c2ccc(Cl)cc21,10.1002/aenm.202202503,10.6,1.088,16.45,59.2,10.5953792,0.004620799999999647,False
Cl-2PACz,ClC1=CC2=C(N(CCP(O)(O)=O)C3=C2C=C(Cl)C=C3)C=C1,10.1002/aenm.202303354,18.17,0.84,28.42,76.0,18.143328,0.02667200000000136,False
"4,5-Cl-2PACz",O=P(O)(O)CCn1c2cccc(Cl)c2c2c(Cl)cccc21,10.1002/aenm.202303354,18.67,0.842,28.69,77.17,18.641941466000002,0.02805853399999947,False
"4,5-Cl-2PACz",O=P(O)(O)CCn1c2cccc(Cl)c2c2c(Cl)cccc21,10.1002/aenm.202303354,19.05,0.856,28.56,77.82,19.024935552,0.02506444800000196,False
4PADCB,C1=CC=C2C(=C1)C=CC3=C2C4=C(N3CCCCP(=O)(O)O)C=CC5=CC=CC=C54,10.1002/aenm.202304000,19.02,0.922,25.7,80.27,19.020297579999998,0.0002975799999980211,False
2PACz,O=P(O)(O)CCn1c2ccccc2c2ccccc21,10.1002/aenm.202401262,16.86,0.86,26.63,73.61,16.858014979999997,0.0019850200000028906,False
Br-2PACz,O=P(O)(O)CCn1c2ccc(Br)cc2c2cc(Br)ccc21,10.1002/aenm.202401262,15.47,0.859,24.02,74.98,15.470758364,0.0007583639999992897,False
Me-4PACz,Cc1ccc2c(c1)c1ccc(C)cc1n2CCCCP(=O)(O)O,10.1002/aenm.202401262,15.78,0.839,26.17,71.94,15.795599622,0.015599621999999869,False
2PACz,O=P(O)(O)CCn1c2ccccc2c2ccccc21,10.1002/aenm.202401262,16.2,0.86,25.8,72.7,16.130676,0.06932399999999816,False
2PACz,O=P(O)(O)CCn1c2ccccc2c2ccccc21,10.1002/aenm.202401262,16.8,0.861,26.4,73.7,16.7523048,0.047695199999999716,False
2PACz,O=P(O)(O)CCn1c2ccccc2c2ccccc21,10.1002/aenm.202401262,16.7,0.859,26.8,72.6,16.7133912,0.013391200000000936,False
2PACz,O=P(O)(O)CCn1c2ccccc2c2ccccc21,10.1002/aenm.202401262,13.21,0.733,26.36,68.38,13.212301543999999,0.002301543999998046,False
2PACz,O=P(O)(O)CCn1c2ccccc2c2ccccc21,10.1002/aenm.202401262,12.49,0.71,26.14,67.29,12.48862026,0.0013797400000008508,False
2PACz,O=P(O)(O)CCn1c2ccccc2c2ccccc21,10.1002/aenm.202401262,16.42,0.847,26.12,74.2,16.41574088,0.004259120000000394,False
4PA-SAcF,O=P(O)(O)CCCCN1c2ccccc2C2(c3ccccc3-c3ccccc32)c2ccccc21,10.1002/aenm.202504541,19.52,0.856,27.83,81.89,19.508228872,0.011771127999999464,False
4PA-DMAc,CC1(C)c2ccccc2N(CCCCP(=O)(O)O)c2ccccc21,10.1002/aenm.202504541,16.83,0.805,27.6,75.74,16.8279132,0.0020867999999971687,False
4PA-SAcF,O=P(O)(O)CCCCN1c2ccccc2C2(c3ccccc3-c3ccccc32)c2ccccc21,10.1002/aenm.202504541,19.89,0.849,28.51,82.2,19.896501780000005,0.006501780000004231,False
4PA-SAcF,O=P(O)(O)CCCCN1c2ccccc2C2(c3ccccc3-c3ccccc32)c2ccccc21,10.1002/aenm.202504541,19.9,0.91,26.43,82.73,19.89764049,0.0023595099999980107,False
4PA-SAcF,O=P(O)(O)CCCCN1c2ccccc2C2(c3ccccc3-c3ccccc32)c2ccccc21,10.1002/aenm.202504541,18.03,0.925,24.58,79.26,18.0209499,0.009050099999999617,False
4PA-SAcF,O=P(O)(O)CCCCN1c2ccccc2C2(c3ccccc3-c3ccccc32)c2ccccc21,10.1002/aenm.202504541,18.03,0.947,24.13,78.89,18.027240679,0.002759321000002757,False
4PA-SAcF,O=P(O)(O)CCCCN1c2ccccc2C2(c3ccccc3-c3ccccc32)c2ccccc21,10.1002/aenm.202504541,20.37,0.882,28.35,81.47,20.37132909,0.0013290899999987005,False
2-Br-4PACz,O=P(O)(O)CCCCn1c2ccccc2c2ccc(Br)cc21,10.1002/anie.202401518,18.56,0.846,29.02,75.6,18.560495519999996,0.0004955199999976401,False
BrBACz,O=P(O)(O)CCCCn1c2ccc(Br)cc2c2ccc3ccccc3c21,10.1002/anie.202401518,19.7,0.856,29.2,78.8,19.6962176,0.0037823999999986313,False
BrBACz,O=P(O)(O)CCCCn1c2ccc(Br)cc2c2ccc3ccccc3c21,10.1002/anie.202401518,18.61,0.835,29.13,76.5,18.607515749999997,0.002484250000001964,False
BrBACz,O=P(O)(O)CCCCn1c2ccc(Br)cc2c2ccc3ccccc3c21,10.1002/anie.202401518,19.33,0.903,27.06,79.1,19.328227379999998,0.0017726200000005576,False
BrBACz,O=P(O)(O)CCCCn1c2ccc(Br)cc2c2ccc3ccccc3c21,10.1002/anie.202401518,19.22,0.861,28.8,77.5,19.21752,0.0024799999999984834,False
4PADCB,C1=CC=C2C(=C1)C=CC3=C2C4=C(N3CCCCP(=O)(O)O)C=CC5=CC=CC=C54,10.1002/anie.202502215,18.41,0.847,28.18,77.1,18.402582659999997,0.007417340000003492,False
JJ25,OP(O)(=O)CCCCN1C2=C(C3=CC=CC=C3C(Br)=C2)C2=C1C=C(Br)C1=CC=CC=C12,10.1002/anie.202502215,19.05,0.856,28.84,77.15,19.04605136,0.003948640000000836,False
JJ26,BrC1=CC=C2C3=C(N(CCCCP(O)(O)=O)C4=C3C5=CC=C(Br)C=C5C=C4)C=CC2=C1,10.1002/anie.202502215,19.27,0.862,28.8,77.63,19.27211328,0.002113279999999662,False
4PADCB,C1=CC=C2C(=C1)C=CC3=C2C4=C(N3CCCCP(=O)(O)O)C=CC5=CC=CC=C54,10.1002/anie.202502215,15.89,0.834,27.6,69.01,15.88499784,0.005002160000000089,False
JJ25,OP(O)(=O)CCCCN1C2=C(C3=CC=CC=C3C(Br)=C2)C2=C1C=C(Br)C1=CC=CC=C12,10.1002/anie.202502215,18.01,0.869,28.27,73.3,18.00733979,0.002660210000001939,False
JJ26,BrC1=CC=C2C3=C(N(CCCCP(O)(O)=O)C4=C3C5=CC=C(Br)C=C5C=C4)C=CC2=C1,10.1002/anie.202502215,18.53,0.874,28.56,74.23,18.528876912,0.0011230879999999388,False
4PADCB,C1=CC=C2C(=C1)C=CC3=C2C4=C(N3CCCCP(=O)(O)O)C=CC5=CC=CC=C54,10.1002/anie.202502215,17.22,0.868,26.72,74.2,17.209176319999997,0.010823680000001445,False
JJ25,OP(O)(=O)CCCCN1C2=C(C3=CC=CC=C3C(Br)=C2)C2=C1C=C(Br)C1=CC=CC=C12,10.1002/anie.202502215,17.87,0.908,26.44,74.48,17.880800896000004,0.01080089600000278,False
JJ26,BrC1=CC=C2C3=C(N(CCCCP(O)(O)=O)C4=C3C5=CC=C(Br)C=C5C=C4)C=CC2=C1,10.1002/anie.202502215,19.35,0.916,27.47,76.96,19.365075391999998,0.015075391999996413,False
2PACz,O=P(O)(O)CCn1c2ccccc2c2ccccc21,10.1002/anie.202507273,16.68,0.877,25.74,73.87,16.675399026,0.004600973999998814,False
2PACz,O=P(O)(O)CCn1c2ccccc2c2ccccc21,10.1002/anie.202507273,17.1,0.895,25.8,74.05,17.0988855,0.0011144999999999072,False
JJ32,O=P(O)(O)CCCCN1c2ccccc2Sc2nc3ccccc3nc21,10.1002/anie.202507273,18.35,0.907,26.16,77.17,18.310218503999998,0.03978149600000336,False
JJ32,O=P(O)(O)CCCCN1c2ccccc2Sc2nc3ccccc3nc21,10.1002/anie.202507273,19.62,0.925,27.34,77.6,19.624651999999998,0.004651999999996548,False
JJ32,O=P(O)(O)CCCCN1c2ccccc2Sc2nc3ccccc3nc21,10.1002/anie.202507273,19.62,0.923,26.67,79.67,19.611893847,0.00810615299999995,False
JJ32,O=P(O)(O)CCCCN1c2ccccc2Sc2nc3ccccc3nc21,10.1002/anie.202507273,19.85,0.922,26.94,79.87,19.838653716000003,0.011346283999998263,False
JJ32,O=P(O)(O)CCCCN1c2ccccc2Sc2nc3ccccc3nc21,10.1002/anie.202507273,19.28,0.916,26.9,78.29,19.290969160000003,0.01096916000000192,False
JJ32,O=P(O)(O)CCCCN1c2ccccc2Sc2nc3ccccc3nc21,10.1002/anie.202507273,18.58,0.911,26.18,77.9,18.579134420000003,0.0008655799999957026,False
m-PhACz,O=P(O)(O)c1cccc(-n2c3ccccc3c3ccccc32)c1,10.1002/cjoc.70241,19.44,0.918,26.5,79.95,19.4494365,0.009436499999999626,False
p-PhACz,O=P(O)(O)c1ccc(-n2c3ccccc3c3ccccc32)cc1,10.1002/cjoc.70241,18.3,0.907,26.39,76.38,18.282110573999997,0.01788942600000354,False
p-DPAPCz,O=P(O)(O)c1ccc(N(c2ccccc2)c2ccccc2)cc1,10.1002/cjoc.70241,17.38,0.903,26.04,73.87,17.369880444,0.010119555999999363,False
Br-2PACz,O=P(O)(O)CCn1c2ccc(Br)cc2c2cc(Br)ccc21,10.1021/acsenergylett.4c01564,17.66,0.857,26.88,76.63,17.652609408,0.00739059200000014,False
MeO-2PACz,COc1ccc2c(c1)c1cc(OC)ccc1n2CCP(=O)(O)O,10.1002/cssc.202100707,14.5,0.776,26.21,71.3,14.50167848,0.0016784800000007039,False
2PACz,O=P(O)(O)CCn1c2ccccc2c2ccccc21,10.1002/ente.202501733,6.44,0.81,12.91,61.18,6.397653780000001,0.04234621999999977,False
2PACz,O=P(O)(O)CCn1c2ccccc2c2ccccc21,10.1002/ente.202501733,8.28,0.71,22.61,51.22,8.22239782,0.05760217999999995,False
Br-2PACz,O=P(O)(O)CCn1c2ccc(Br)cc2c2cc(Br)ccc21,10.1021/acssuschemeng.6c01237,15.38,0.849,24.25,74.74,15.387658049999997,0.007658049999996308,False
Br-2PACz,O=P(O)(O)CCn1c2ccc(Br)cc2c2cc(Br)ccc21,10.1021/acssuschemeng.6c01237,16.55,0.846,25.86,75.62,16.543810871999998,0.006189128000002597,False
"2,6-diMeO-2PACz",COc1ccc2c(c1)c1ccc(OC)cc1n2CCP(=O)(O)O,10.1002/ente.202501733,6.56,0.81,12.93,62.27,6.52172391,0.03827608999999921,False
"2,6-diMeO-2PACz",COc1ccc2c(c1)c1ccc(OC)cc1n2CCP(=O)(O)O,10.1002/ente.202501733,8.65,0.72,22.14,53.92,8.59527936,0.0547206400000011,False
Me-4PACz,Cc1ccc2c(c1)c1ccc(C)cc1n2CCCCP(=O)(O)O,10.1002/ente.202501733,6.36,0.81,13.06,59.76,6.3217713600000005,0.038228639999999814,False
Me-4PACz,Cc1ccc2c(c1)c1ccc(C)cc1n2CCCCP(=O)(O)O,10.1002/ente.202501733,8.08,0.68,22.32,52.89,8.02743264,0.0525673599999994,False
27-4p-PANI,[*]c1ccc2c(c1)n(CCCCP(=O)(O)O)c1ccc(Nc3c(C)cc(C)c(N[*])c3)cc12,10.1002/marc.202401145,8.59,0.58,24.78,59.81,8.59613244,0.006132440000000017,False
36-4p-PANI,[*]c1cc2c(cc1)n(CCCCP(=O)(O)O)c1cc(Nc3c(C)cc(C)c(N[*])c3)ccc12,10.1002/marc.202401145,11.36,0.665,25.83,66.12,11.357399340000002,0.002600659999997035,False
36-2p-PANI,[*]c1cc2c(cc1)n(CCP(=O)(O)O)c1cc(Nc3c(C)cc(C)c(N[*])c3)ccc12,10.1002/marc.202401145,12.46,0.703,26.45,67.05,12.467511674999999,0.007511674999998164,False
36-Ph-PANI,[*]c1cc2c(cc1)n(c1ccc(P(=O)(O)O)cc1)c1cc(Nc3c(C)cc(C)c(N[*])c3)ccc12,10.1002/marc.202401145,15.08,0.812,26.94,68.95,15.083005560000004,0.0030055600000036264,False
2PACz,O=P(O)(O)CCn1c2ccccc2c2ccccc21,10.1002/smll.202403233,16.18,0.769,28.7,73.3,16.1775299,0.0024701000000000306,False
4PADCB,C1=CC=C2C(=C1)C=CC3=C2C4=C(N3CCCCP(=O)(O)O)C=CC5=CC=CC=C54,10.1002/smll.202403233,17.26,0.833,28.37,73.03,17.258602963,0.0013970370000002674,False
Cbz-2Ph,O=P(O)(O)CCCCn1c2ccc(-c3ccccc3)cc2c2cc(-c3ccccc3)ccc21,10.1002/smll.202403233,19.18,0.847,28.98,78.14,19.180291284,0.00029128399999933663,False
Cbz-2Ph,O=P(O)(O)CCCCn1c2ccc(-c3ccccc3)cc2c2cc(-c3ccccc3)ccc21,10.1002/smll.202403233,19.3,0.859,28.98,77.1,19.19313522,0.10686478000000221,False
Cbz-2Ph,O=P(O)(O)CCCCn1c2ccc(-c3ccccc3)cc2c2cc(-c3ccccc3)ccc21,10.1002/smll.202403233,16.96,0.825,27.99,73.45,16.960890374999998,0.0008903749999973343,False
P3HT-COOH,[*]c1cc(CCCCCCC(=O)O)sc1[*],10.1002/smll.202410990,8.61,0.85,14.5,69.76,8.59792,0.012079999999999202,False
P3HT-COOH,[*]c1cc(CCCCCCC(=O)O)sc1[*],10.1002/smll.202410990,13.63,0.833,23.52,69.55,13.62634728,0.003652720000001608,False
Me-4PACz,Cc1ccc2c(c1)c1ccc(C)cc1n2CCCCP(=O)(O)O,10.1002/smll.202411457,17.563,0.883,26.615,74.695,17.554105562749996,0.008894437250003051,False
2PACz,O=P(O)(O)CCn1c2ccccc2c2ccccc21,10.1002/smll.202500230,18.69,0.884,26.76,79.0,18.6881136,0.0018864000000000658,False
2PACz,O=P(O)(O)CCn1c2ccccc2c2ccccc21,10.1002/smll.202500230,19.26,0.866,27.88,79.7,19.242831759999998,0.01716824000000372,False
2PACz,O=P(O)(O)CCn1c2ccccc2c2ccccc21,10.1002/smll.202500230,8.72,1.025,14.22,58.5,8.5266675,0.19333250000000035,False
2PACz,O=P(O)(O)CCn1c2ccccc2c2ccccc21,10.1002/smll.202500230,16.95,0.85,25.87,77.1,16.9539045,0.0039045000000008656,False
2PACz,O=P(O)(O)CCn1c2ccccc2c2ccccc21,10.1002/smll.202500230,18.65,0.85,27.61,79.5,18.6574575,0.007457500000001005,False
BnPA,O=P(O)(O)Cc1ccccc1,10.1002/solr.202201106,17.4,0.838,28.6,72.7,17.4238636,0.023863600000002094,False
F5BnPA,O=P(O)(O)Cc1c(F)c(F)c(F)c(F)c1F,10.1002/solr.202201106,17.8,0.837,28.4,75.1,17.851870799999997,0.05187079999999611,False
BnPA,O=P(O)(O)Cc1ccccc1,10.1002/solr.202201106,14.9,0.856,28.7,60.7,14.9122904,0.01229039999999948,False
F5BnPA,O=P(O)(O)Cc1c(F)c(F)c(F)c(F)c1F,10.1002/solr.202201106,15.0,0.851,28.6,62.2,15.138609200000001,0.1386092000000012,False
2PACz-D1,O=P(O)(O)CCn1c2ccccc2c2cc3c(cc21)c1ccccc1n3CCP(=O)(O)O,10.1007/s10118-025-3512-6,19.44,0.885,27.12,81.0,19.440972000000002,0.0009720000000008611,False
2PACz-D2,CCn1c2ccccc2c2ccc3c4ccccc4n(CCP(=O)(O)O)c3c21,10.1007/s10118-025-3512-6,16.05,0.841,25.79,74.0,16.0501486,0.0001485999999992771,False
2PACz,O=P(O)(O)CCn1c2ccccc2c2ccccc21,10.1007/s11426-024-2054-8,14.4,0.832,25.6,67.8,14.4408576,0.04085759999999894,False
2PACz,O=P(O)(O)CCn1c2ccccc2c2ccccc21,10.1007/s11426-024-2054-8,16.0,0.852,26.0,72.1,15.971592000000001,0.02840799999999888,False
2PACz,O=P(O)(O)CCn1c2ccccc2c2ccccc21,10.1007/s11426-024-2054-8,16.7,0.854,26.4,74.0,16.683743999999997,0.016256000000002047,False
2PACz,O=P(O)(O)CCn1c2ccccc2c2ccccc21,10.1007/s11426-024-2054-8,17.1,0.85,26.6,75.6,17.093159999999997,0.006840000000003954,False
2PACz,O=P(O)(O)CCn1c2ccccc2c2ccccc21,10.1007/s11426-024-2054-8,17.5,0.852,26.7,77.2,17.561764800000002,0.061764800000002396,False
2PACz,O=P(O)(O)CCn1c2ccccc2c2ccccc21,10.1007/s11426-024-2054-8,16.3,0.845,25.7,75.0,16.287375,0.012624999999999886,False
Poly-2PACz,[*]c1cc2c(cc1)n(CCP(=O)(O)O)c1ccc([*])cc12,10.1007/s11426-024-2054-8,17.0,0.861,26.3,75.2,17.0285136,0.02851360000000014,False
Poly-2PACz,[*]c1cc2c(cc1)n(CCP(=O)(O)O)c1ccc([*])cc12,10.1007/s11426-024-2054-8,17.5,0.865,26.4,76.6,17.492375999999997,0.007624000000003406,False
Poly-2PACz,[*]c1cc2c(cc1)n(CCP(=O)(O)O)c1ccc([*])cc12,10.1007/s11426-024-2054-8,18.4,0.868,26.6,79.6,18.378684800000002,0.021315199999996537,False
Poly-2PACz,[*]c1cc2c(cc1)n(CCP(=O)(O)O)c1ccc([*])cc12,10.1007/s11426-024-2054-8,18.8,0.869,26.7,81.0,18.793862999999998,0.0061370000000025016,False
Poly-2PACz,[*]c1cc2c(cc1)n(CCP(=O)(O)O)c1ccc([*])cc12,10.1007/s11426-024-2054-8,19.1,0.87,27.0,81.2,19.07388,0.026120000000002364,False
Poly-2PACz,[*]c1cc2c(cc1)n(CCP(=O)(O)O)c1ccc([*])cc12,10.1007/s11426-024-2054-8,18.3,0.865,26.8,78.9,18.290598,0.009402000000001465,False
Poly-2PACz,[*]c1cc2c(cc1)n(CCP(=O)(O)O)c1ccc([*])cc12,10.1007/s11426-024-2054-8,17.8,0.853,26.8,77.8,17.7853912,0.01460880000000131,False
Poly-2PACz,[*]c1cc2c(cc1)n(CCP(=O)(O)O)c1ccc([*])cc12,10.1007/s11426-024-2054-8,17.2,0.845,26.4,76.9,17.154852,0.04514799999999752,False
3DBCP,O=P(O)(O)CCCn1c2cc3ccccc3cc2c2cc3ccccc3cc21,10.1007/s11426-025-2745-0,18.0,0.842,27.6,77.5,18.01038,0.010380000000001388,False
3BCP,O=P(O)(O)CCCn1c2ccccc2c2cc3ccccc3cc21,10.1007/s11426-025-2745-0,19.2,0.851,28.2,80.0,19.198559999999997,0.0014400000000023283,False
4BCP,O=P(O)(O)CCCCn1c2ccccc2c2cc3ccccc3cc21,10.1007/s11426-025-2745-0,19.7,0.85,28.6,80.9,19.666790000000002,0.03320999999999685,False
4DBCP,O=P(O)(O)CCCCn1c2cc3ccccc3cc2c2cc3ccccc3cc21,10.1007/s11426-025-2745-0,19.0,0.851,28.6,78.2,19.0327852,0.03278519999999929,False
4BCP,O=P(O)(O)CCCCn1c2ccccc2c2cc3ccccc3cc21,10.1007/s11426-025-2745-0,19.1,0.878,27.1,80.4,19.130215200000002,0.030215200000000664,False
4BCP,O=P(O)(O)CCCCn1c2ccccc2c2cc3ccccc3cc21,10.1007/s11426-025-2745-0,19.1,0.902,26.2,80.7,19.0713468,0.028653200000000822,False
4BCP,O=P(O)(O)CCCCn1c2ccccc2c2cc3ccccc3cc21,10.1007/s11426-025-2745-0,17.6,0.897,26.1,75.1,17.5821867,0.017813300000000254,False
4BCP,O=P(O)(O)CCCCn1c2ccccc2c2cc3ccccc3cc21,10.1007/s11426-025-2745-0,17.2,0.876,26.4,74.4,17.206041600000002,0.0060416000000032,False
4Cl-PACz,O=P(O)(O)CCn1c2c(Cl)cc(Cl)cc2c2cc(Cl)cc(Cl)c21,10.1016/j.cej.2022.140138,16.8,0.85,25.2,78.3,16.771859999999997,0.02814000000000405,False
4Cl-PACz,O=P(O)(O)CCn1c2c(Cl)cc(Cl)cc2c2cc(Cl)cc(Cl)c21,10.1016/j.cej.2022.140138,18.2,0.9,25.6,78.8,18.155520000000003,0.04447999999999652,False
1Cl-PACz,O=P(O)(O)CCn1c2ccccc2c2cc(Cl)ccc21,10.1016/j.cej.2024.149035,19.0,0.9,26.2,80.5,18.9819,0.01810000000000045,False
2PACz,O=P(O)(O)CCn1c2ccccc2c2ccccc21,10.1016/j.cej.2024.149035,17.0,0.9,24.9,75.8,16.98678,0.013220000000000454,False
pCl-ph,O=P(O)(O)CCCCn1c2cc(-c3ccc(Cl)cc3)ccc2c2ccc(-c3ccc(Cl)cc3)cc21,10.1016/j.cej.2024.158663,15.8,0.87,25.0,72.8,15.833999999999998,0.033999999999997144,False
pCl-ph,O=P(O)(O)CCCCn1c2cc(-c3ccc(Cl)cc3)ccc2c2ccc(-c3ccc(Cl)cc3)cc21,10.1016/j.cej.2024.158663,16.1,0.87,26.0,71.3,16.12806,0.028059999999999974,False
pCl-ph,O=P(O)(O)CCCCn1c2cc(-c3ccc(Cl)cc3)ccc2c2ccc(-c3ccc(Cl)cc3)cc21,10.1016/j.cej.2024.158663,15.5,0.87,25.4,70.1,15.490697999999998,0.009302000000001698,False
pCl-ph,O=P(O)(O)CCCCn1c2cc(-c3ccc(Cl)cc3)ccc2c2ccc(-c3ccc(Cl)cc3)cc21,10.1016/j.cej.2024.158663,12.0,0.85,22.6,62.4,11.98704,0.012959999999999638,False
mCl-ph,O=P(O)(O)CCCCn1c2cc(-c3cccc(Cl)c3)ccc2c2ccc(-c3cccc(Cl)c3)cc21,10.1016/j.cej.2024.158663,18.6,0.87,27.1,79.1,18.649407,0.049406999999998646,False
mCl-ph,O=P(O)(O)CCCCn1c2cc(-c3cccc(Cl)c3)ccc2c2ccc(-c3cccc(Cl)c3)cc21,10.1016/j.cej.2024.158663,19.6,0.87,27.9,80.6,19.564037999999996,0.035962000000004934,False
mCl-ph,O=P(O)(O)CCCCn1c2cc(-c3cccc(Cl)c3)ccc2c2ccc(-c3cccc(Cl)c3)cc21,10.1016/j.cej.2024.158663,19.1,0.87,27.5,79.8,19.09215,0.007850000000001245,False
mCl-ph,O=P(O)(O)CCCCn1c2cc(-c3cccc(Cl)c3)ccc2c2ccc(-c3cccc(Cl)c3)cc21,10.1016/j.cej.2024.158663,18.3,0.87,27.0,78.1,18.345689999999998,0.0456899999999969,False
pCl-ph,O=P(O)(O)CCCCn1c2cc(-c3ccc(Cl)cc3)ccc2c2ccc(-c3ccc(Cl)cc3)cc21,10.1016/j.cej.2024.158663,15.7,0.87,25.8,70.1,15.734646,0.0346460000000004,False
pCl-ph,O=P(O)(O)CCCCn1c2cc(-c3ccc(Cl)cc3)ccc2c2ccc(-c3ccc(Cl)cc3)cc21,10.1016/j.cej.2024.158663,14.6,0.86,24.8,68.6,14.631008,0.031007999999999925,False
mCl-ph,O=P(O)(O)CCCCn1c2cc(-c3cccc(Cl)c3)ccc2c2ccc(-c3cccc(Cl)c3)cc21,10.1016/j.cej.2024.158663,18.8,0.87,27.5,78.5,18.781125,0.018875000000001307,False
mCl-ph,O=P(O)(O)CCCCn1c2cc(-c3cccc(Cl)c3)ccc2c2ccc(-c3cccc(Cl)c3)cc21,10.1016/j.cej.2024.158663,18.6,0.86,27.1,79.6,18.551576,0.04842400000000069,False
pCl-ph,O=P(O)(O)CCCCn1c2cc(-c3ccc(Cl)cc3)ccc2c2ccc(-c3ccc(Cl)cc3)cc21,10.1016/j.cej.2024.158663,14.7,0.94,22.1,70.7,14.687218,0.012781999999999627,False
mCl-ph,O=P(O)(O)CCCCn1c2cc(-c3cccc(Cl)c3)ccc2c2ccc(-c3cccc(Cl)c3)cc21,10.1016/j.cej.2024.158663,16.8,0.94,23.5,76.1,16.810489999999998,0.010489999999997224,False
pCl-ph,O=P(O)(O)CCCCn1c2cc(-c3ccc(Cl)cc3)ccc2c2ccc(-c3ccc(Cl)cc3)cc21,10.1016/j.cej.2024.158663,8.79,0.96,14.7,62.3,8.791775999999999,0.0017759999999995557,False
mCl-ph,O=P(O)(O)CCCCn1c2cc(-c3cccc(Cl)c3)ccc2c2ccc(-c3cccc(Cl)c3)cc21,10.1016/j.cej.2024.158663,11.5,0.96,17.4,68.8,11.492351999999999,0.007648000000001431,False
